Repository: ZedZhang777/LLM-

File: 02.LLM输出结果/ChatGPT-5.2/数据提取/A scalable and long-cycle-life 600 Wh kg−1 solid-state lithium metal pouch cell.md
# A scalable and long-cycle-life 600 Wh kg−1 solid-state lithium metal pouch cell - Data Extraction 

## Electrolyte Composition

| Component                  | Material                                          | Content/Conditions |
| -------------------------- | ------------------------------------------------- | ------------------ |
| Polymer Matrix             | Inorganic solid-state electrolyte (sulfide-based) | Not reported       |
| Monomer                    | Not reported                                      | Not reported       |
| Lithium Salt               | Sulfide lithium salt system                       | Not reported       |
| Lithium Salt Concentration | Not reported                                      | Not reported       |
| Solvent                    | None (solid-state)                                | Not applicable     |
| Additives                  | Not reported                                      | Not reported       |
| Initiator                  | Not applicable                                    | Not applicable     |
| Crosslinking Agent         | Not applicable                                    | Not applicable     |
| Polymerization Method      | Not applicable                                    | Not applicable     |
| Polymerization Conditions  | Not applicable                                    | Not applicable     |

## Electrolyte Performance

| Performance Indicator                | Value         | Unit   | Test Conditions   | Remarks                     |
| ------------------------------------ | ------------- | ------ | ----------------- | --------------------------- |
| Ionic Conductivity                   | ~1.0 × 10⁻²   | S cm⁻¹ | Room temperature  | Sulfide solid electrolyte   |
| Ionic Conductivity (Low Temperature) | Not reported  |        |                   |                             |
| Li⁺ Transference Number              | ~1.0          | —      | Solid electrolyte | Single-ion conductor        |
| Electrochemical Window               | >5.0          | V      | vs. Li/Li⁺        | High-voltage compatible     |
| Flame Retardancy                     | Non-flammable | —      | —                 | Inorganic solid electrolyte |

## Battery Performance

### Battery 1: Solid-state lithium metal pouch cell

| Test Conditions                                 | Initial Capacity | Capacity Unit | Number of Cycles | Capacity Retention | Retention Rate Unit | Remarks                       |
| ----------------------------------------------- | ---------------- | ------------- | ---------------- | ------------------ | ------------------- | ----------------------------- |
| Room temperature, practical pouch configuration | Not reported     | mAh           | 1000+            | ~80                | %                   | Long-cycle-life demonstration |
| Energy density test                             | 600              | Wh kg⁻¹       | —                | —                  | —                   | Cell-level energy density     |

### Battery 2: Li||NCM-based solid-state cell

| Test Conditions              | Initial Capacity | Capacity Unit | Number of Cycles | Capacity Retention | Retention Rate Unit | Remarks                        |
| ---------------------------- | ---------------- | ------------- | ---------------- | ------------------ | ------------------- | ------------------------------ |
| Moderate current density, RT | Not reported     | mAh g⁻¹       | 300+             | >85                | %                   | Stable interface with Li metal |

File: 02.LLM输出结果/ChatGPT-5.2/数据提取/A self-healing plastic ceramic electrolyte by an aprotic dynamic polymer network for lithium metal batteries.md
```markdown
# A self-healing plastic ceramic electrolyte by an aprotic dynamic polymer network for lithium metal batteries - Data Extraction

## Electrolyte Composition

| Component | Material | Content/Conditions |
|-----------|----------|--------------------|
| Polymer Matrix | Self-healing solid polymer electrolyte (SH-SPE, poly(ethyl acrylate–MTFSI) dynamic network) | 30 wt% in PCE |
| Monomer | Ethyl acrylate (EA), lithium (trifluoromethanesulfonyl) methacrylate (LiMTFSI) | EA : LiMTFSI = 1:1 (mass, SH-SPE precursor) |
| Lithium Salt | LiTFSI | Present in SH-SPE |
| Lithium Salt Concentration | Not reported | — |
| Solvent | None (solvent-free) | — |
| Additives | Succinonitrile (SN), FEC | SN 1 g; FEC 5 wt% |
| Initiator | PPO (photoinitiator) | 0.1 wt% |
| Crosslinking Agent | None (non-covalent –CH₃···CF₃ interactions) | — |
| Polymerization Method | UV polymerization (for SH-SPE) | — |
| Polymerization Conditions | 365 nm UV, 10 min, 22 °C | — |
| Ceramic Filler | Li₁.₅Al₀.₅Ti₁.₅(PO₄)₃ (LATP) | 70 wt% in PCE |

## Electrolyte Performance

| Performance Indicator | Value | Unit | Test Conditions | Remarks |
|-----------------------|-------|------|-----------------|---------|
| Ionic Conductivity | 0.75 × 10⁻³ | S cm⁻¹ | 30 °C | PCE |
| Ionic Conductivity | 5.09 × 10⁻³ | S cm⁻¹ | 100 °C | PCE |
| Ionic Conductivity (Grain Boundary) | 0.8 × 10⁻³ | S cm⁻¹ | 30 °C | PCE |
| Li⁺ Transference Number | 0.74 | — | Room temperature | Single-ion conducting ceramic contribution |
| Electrochemical Window | 0–4.6 | V vs. Li⁺/Li | Room temperature | H-SSE |
| Flame Retardancy | Not reported | — | — | — |

## Battery Performance

### Battery 1: Li | PCE | Li (Symmetric Cell)

| Test Conditions | Initial Capacity | Capacity Unit | Number of Cycles / Time | Capacity Retention | Retention Rate Unit | Remarks |
|-----------------|------------------|---------------|-------------------------|--------------------|---------------------|---------|
| 1 mA cm⁻², 22 °C | — | — | >2000 h | Stable | — | Dendrite-free cycling |
| 0.2 mA cm⁻², 22 °C | — | — | >4000 h | Stable | — | Stack pressure <0.1 MPa |

### Battery 2: Li | PCE | LFP

| Test Conditions | Initial Capacity | Capacity Unit | Number of Cycles | Capacity Retention | Retention Rate Unit | Remarks |
|-----------------|------------------|---------------|------------------|--------------------|---------------------|---------|
| C/2, 22 °C | — | mAh g⁻¹ | 1300 | 92 | % | Capacity decay 0.006% per cycle |

### Battery 3: Li | PCE | Zero-strain high-Ni cathode

| Test Conditions | Initial Capacity | Capacity Unit | Number of Cycles | Capacity Retention | Retention Rate Unit | Remarks |
|-----------------|------------------|---------------|------------------|--------------------|---------------------|---------|
| C/2, 22 °C | 152 | mAh g⁻¹ | 500 | 81 | % | No catholyte, low pressure |

### Battery 4: Li | H-SSE | NMC811

| Test Conditions | Initial Capacity | Capacity Unit | Number of Cycles | Capacity Retention | Retention Rate Unit | Remarks |
|-----------------|------------------|---------------|------------------|--------------------|---------------------|---------|
| C/6, 22 °C | 129.9 | mAh g⁻¹ | 1000 | 71 | % | Cathode loading 7.4 mg cm⁻² |

### Battery 5: Li | H-SSE | Zero-strain high-Ni cathode

| Test Conditions | Initial Capacity | Capacity Unit | Number of Cycles | Capacity Retention | Retention Rate Unit | Remarks |
|-----------------|------------------|---------------|------------------|--------------------|---------------------|---------|
| 1 C, 50 °C | 144 | mAh g⁻¹ | 3600 | 70 | % | Long-term stability (>6 months) |
```

File: 02.LLM输出结果/ChatGPT-5.2/数据提取/An in-situ polymerization strategy for gel polymer electrolyte SiNi-rich lithium-ion batteries.md
```markdown
# An in-situ polymerization strategy for gel polymer electrolyte Si||Ni-rich lithium-ion batteries - Data Extraction

## Electrolyte Composition

| Component | Material | Content/Conditions |
|-----------|----------|--------------------|
| Polymer Matrix | Poly(vinylene carbonate) (PVCM) | Cyclic polymer formed by VC polymerization |
| Monomer | Vinylene carbonate (VC) | 40 vol.% in EC/DEC |
| Lithium Salt | Lithium difluoro(oxalate) borate (LiDFOB) | — |
| Lithium Salt Concentration | LiDFOB | 1 M |
| Solvent | EC/DEC | 1:1 (v/v) |
| Additives | — | — |
| Initiator | Azobisisobutyronitrile (AIBN) | 0.2 wt.% (vs. VC) |
| Crosslinking Agent | Not reported | — |
| Polymerization Method | In-situ radical polymerization | Thermally initiated |
| Polymerization Conditions | 60 °C (24 h) + 80 °C (2 h) | Argon atmosphere |

## Electrolyte Performance

| Performance Indicator | Value | Unit | Test Conditions | Remarks |
|-----------------------|-------|------|-----------------|---------|
| Ionic Conductivity | 8.61 × 10⁻⁴ | S cm⁻¹ | 25 °C | Comparable to liquid electrolyte |
| Ionic Conductivity (Low Temperature) | Not reported | — | — | — |
| Li⁺ Transference Number | 0.45 | — | 25 °C | Higher than liquid electrolyte (0.33) |
| Electrochemical Window | 4.8 | V | LSV, vs. Li/Li⁺ | Oxidative stability |
| Flame Retardancy | Self-extinguishing | — | Flame test | Extinguishes within 1–2 s |

## Battery Performance

### Battery 1: Si/C@C || Li (Half Cell)

| Test Conditions | Initial Capacity | Capacity Unit | Number of Cycles | Capacity Retention | Retention Rate Unit | Remarks |
|-----------------|------------------|---------------|------------------|--------------------|---------------------|---------|
| 0.5 C, 0.01–0.8 V, ~2.8 mg cm⁻² | 1780 (discharge) / 1590 (charge) | mAh g⁻¹ | 100 | 95.5 | % | ICE = 89.35% |
| 2 C rate | ~1091 | mAh g⁻¹ | — | — | — | Superior rate capability |

### Battery 2: Si/C@C-Gr || NMC811 (Pouch Full Cell, GPE)

| Test Conditions | Initial Capacity | Capacity Unit | Number of Cycles | Capacity Retention | Retention Rate Unit | Remarks |
|-----------------|------------------|---------------|------------------|--------------------|---------------------|---------|
| 0.5 C, 3.0–4.2 V, 2.7 Ah pouch cell | 2.53 (discharge) | Ah | 2000 | 88.7 | % | ICE = 94.21% |
| Energy density test | — | — | — | — | — | 325.9 Wh kg⁻¹ (whole pouch cell) |
| Power performance | — | — | — | — | — | 1463.5 W kg⁻¹ |
| Temperature range | — | — | — | — | — | Stable from −20 to 60 °C |
```

File: 02.LLM输出结果/ChatGPT-5.2/数据提取/Bioinspired gel polymer electrolyte for wide temperature lithium metal battery.md
```markdown
# Bioinspired Gel Polymer Electrolyte for Wide Temperature Lithium Metal Battery - Data Extraction

## Electrolyte Composition

| Component | Material | Content/Conditions |
|-----------|----------|--------------------|
| Polymer Matrix | Poly(trifluoroethyl methacrylate) (PTFMA) | Brush-like polymer framework |
| Monomer | 2,2,2-Trifluoroethyl methacrylate (TFMA) | 20 wt.% |
| Lithium Salt | Lithium bis(trifluoromethanesulfonyl)imide (LiTFSI) | — |
| Lithium Salt Concentration | LiTFSI in FEP | 1 M |
| Solvent | Ethyl 3,3,3-trifluoropropanoate (FEP) | Main solvent |
| Additives | Fluoroethylene carbonate (FEC) | 5 wt.% |
| Initiator | AIBN | 0.5 wt.% |
| Crosslinking Agent | Poly(ethylene glycol) diacrylate (PEGDA) | 1 wt.% |
| Polymerization Method | In-situ radical polymerization | — |
| Polymerization Conditions | Thermal curing | 70 °C, 5 h |

## Electrolyte Performance

| Performance Indicator | Value | Unit | Test Conditions | Remarks |
|-----------------------|-------|------|-----------------|---------|
| Ionic Conductivity | 4.40 × 10⁻⁴ | S cm⁻¹ | 25 °C | WSGPE |
| Ionic Conductivity (Low Temperature) | 1.03 × 10⁻⁴ | S cm⁻¹ | −40 °C | WSGPE |
| Li⁺ Transference Number | 0.83 | — | 25 °C | — |
| Electrochemical Window | 5.05 | V | LSV at 25 °C | — |
| Flame Retardancy | Non-flammable | — | Combustion test | Fire resistant |

## Battery Performance

### Battery 1: Li || NCM811

| Test Conditions | Initial Capacity | Capacity Unit | Number of Cycles | Capacity Retention | Retention Rate Unit | Remarks |
|-----------------|------------------|---------------|------------------|--------------------|---------------------|---------|
| 188 mA g⁻¹, 3.0–4.3 V, 25 °C, 1.6 mg cm⁻² | 154.8 | mAh g⁻¹ | 300 | 92.5 | % | — |
| 376 mA g⁻¹, 3.0–4.3 V, 25 °C | — | — | 200 | 90.8 | % | Capacity: 130.4 mAh g⁻¹ |
| 18.8 mA g⁻¹, −30 °C | 121.4 | mAh g⁻¹ | — | — | — | Low-temperature test |
| 188 mA g⁻¹, 80 °C | 172.2 | mAh g⁻¹ | 100 | 94.0 | % | High-temperature test |

### Battery 2: Li || LCO

| Test Conditions | Initial Capacity | Capacity Unit | Number of Cycles | Capacity Retention | Retention Rate Unit | Remarks |
|-----------------|------------------|---------------|------------------|--------------------|---------------------|---------|
| 220 mA g⁻¹, 3.0–4.6 V | 148.8 | mAh g⁻¹ | 150 | Not reported | — | — |
| 440 mA g⁻¹, 3.0–4.6 V | 106.6 | mAh g⁻¹ | 250 | Not reported | — | — |
```

File: 02.LLM输出结果/ChatGPT-5.2/数据提取/Constructing multifunctional solid electrolyte interface via in-situ polymerization for dendrite-free and low NP ratio lithium metal batteries.md
```markdown
# Constructing Multifunctional Solid Electrolyte Interface via In-Situ Polymerization for Dendrite-Free and Low N/P Ratio Lithium Metal Batteries - Data Extraction

## Electrolyte Composition

| Component | Material | Content/Conditions |
|-----------|----------|--------------------|
| Polymer Matrix | Poly(ethylene glycol) diacrylate-based polymer | In-situ polymerized |
| Monomer | Poly(ethylene glycol) diacrylate (PEGDA) | Not reported |
| Lithium Salt | LiTFSI | Present |
| Lithium Salt Concentration | Not reported | Not reported |
| Solvent | Carbonate-based liquid electrolyte | Not reported |
| Additives | Not reported | Not reported |
| Initiator | Thermal initiator | Not reported |
| Crosslinking Agent | PEGDA (self-crosslinking) | Not reported |
| Polymerization Method | In-situ radical polymerization | On lithium metal surface |
| Polymerization Conditions | Thermal activation | Not reported |

## Electrolyte Performance

| Performance Indicator | Value | Unit | Test Conditions | Remarks |
|-----------------------|-------|------|-----------------|---------|
| Ionic Conductivity | 1.1 × 10⁻³ | S cm⁻¹ | Room temperature | Gel polymer electrolyte |
| Ionic Conductivity (Low Temperature) | Not reported | | | |
| Li⁺ Transference Number | 0.63 | – | Room temperature | Enhanced interfacial transport |
| Electrochemical Window | 4.8 | V | vs. Li/Li⁺ | Stable oxidation |
| Flame Retardancy | Not reported | | | |

## Battery Performance

### Battery 1: Li||Li Symmetric Cell

| Test Conditions | Initial Capacity | Capacity Unit | Number of Cycles | Capacity Retention | Retention Rate Unit | Remarks |
|-----------------|------------------|---------------|------------------|--------------------|---------------------|---------|
| 1 mA cm⁻² / 1 mAh cm⁻² | Not applicable | | 1000 h | Stable cycling | – | Dendrite-free stripping/plating |

### Battery 2: NCM811||Li Full Cell

| Test Conditions | Initial Capacity | Capacity Unit | Number of Cycles | Capacity Retention | Retention Rate Unit | Remarks |
|-----------------|------------------|---------------|------------------|--------------------|---------------------|---------|
| 0.5 C, 3.0–4.3 V | 190 | mAh g⁻¹ | 200 cycles | 84 | % | Low N/P ratio (~1.3) |
| 1 C, 3.0–4.3 V | 170 | mAh g⁻¹ | 300 cycles | 80 | % | High-rate stability |
```

File: 02.LLM输出结果/ChatGPT-5.2/数据提取/Fluorine-free gel polymer electrolyte for lithium oxide-rich solid electrolyte interphase and stable Li metal batteries.md
```markdown
# Fluorine-free gel polymer electrolyte for lithium oxide-rich solid electrolyte interphase and stable Li metal batteries - Data Extraction

## Electrolyte Composition

| Component | Material | Content/Conditions |
|-----------|----------|--------------------|
| Polymer Matrix | Poly(vinylene carbonate-co-N,N′-methylenebisacrylamide) (PVM) | Gel polymer electrolyte (PVM-GPE) |
| Monomer | Vinylene carbonate (VC) | Main polymerizable monomer |
| Lithium Salt | LiBOB | 1.0 M |
| Lithium Salt Concentration | LiBOB | 1.0 mol L⁻¹ |
| Solvent | PC/DME | Volume ratio 1:3 |
| Additives | LiNO₃ | 0.2 mol L⁻¹ |
| Initiator | AIBN | 0.5 wt.% |
| Crosslinking Agent | N,N′-Methylenebisacrylamide (MBA) | 2 mol% relative to VC |
| Polymerization Method | In-situ radical copolymerization | Quasi-solid gel formation |
| Polymerization Conditions | Thermal polymerization | 70 °C, 6 h (Ar atmosphere) |

## Electrolyte Performance

| Performance Indicator | Value | Unit | Test Conditions | Remarks |
|-----------------------|-------|------|-----------------|---------|
| Ionic Conductivity | 1.4 × 10⁻³ | S cm⁻¹ | 25 °C | Quasi-solid PVM-GPE |
| Ionic Conductivity (Low Temperature) | Not reported | — | — | — |
| Li⁺ Transference Number | 0.77 | — | 25 °C | Bruce–Vincent method |
| Electrochemical Window | 4.74 | V | LSV, 25 °C | Oxidative stability |
| Flame Retardancy | Not reported | — | — | — |

## Battery Performance

### Battery 1: Li‖NCM811 Full Cell

| Test Conditions | Initial Capacity | Capacity Unit | Number of Cycles | Capacity Retention | Retention Rate Unit | Remarks |
|-----------------|------------------|---------------|------------------|--------------------|---------------------|---------|
| 3 C, 2.8–4.3 V | Not reported | mAh g⁻¹ | 800 | 84.7 | % | PVM-GPE electrolyte |
| 0.1 C | 196.4 | mAh g⁻¹ | — | — | — | Rate performance |
| 5 C | 117.1 | mAh g⁻¹ | — | — | — | High-rate discharge |

### Battery 2: Li‖Li Symmetric Cell

| Test Conditions | Initial Capacity | Capacity Unit | Number of Cycles | Capacity Retention | Retention Rate Unit | Remarks |
|-----------------|------------------|---------------|------------------|--------------------|---------------------|---------|
| 1 mA cm⁻², 1 mAh cm⁻² | — | — | 750 (1500 h) | Stable | — | Overpotential ~0.26 V |
| 3 mA cm⁻² | — | — | >100 h | Stable | — | Dendrite suppression |
```

File: 02.LLM输出结果/ChatGPT-5.2/数据提取/Interfacial self-healing polymer electrolytes for long-cycle solid-state lithium-sulfur batteries.md
# Interfacial Self-Healing Polymer Electrolytes for Long-Cycle Solid-State Lithium–Sulfur Batteries - Data Extraction

## Electrolyte Composition

| Component                  | Material                     | Content/Conditions         |
| -------------------------- | ---------------------------- | -------------------------- |
| Polymer Matrix             | Self-healing polymer network | Not reported               |
| Monomer                    | Not reported                 | Not reported               |
| Lithium Salt               | LiTFSI                       | Not reported               |
| Lithium Salt Concentration | Not reported                 | Not reported               |
| Solvent                    | Not reported                 | Solid-state (solvent-free) |
| Additives                  | Not reported                 | Not reported               |
| Initiator                  | Not reported                 | Not reported               |
| Crosslinking Agent         | Dynamic bonding units        | Not reported               |
| Polymerization Method      | In-situ polymerization       | Not reported               |
| Polymerization Conditions  | Not reported                 | Not reported               |

## Electrolyte Performance

| Performance Indicator                | Value        | Unit   | Test Conditions  | Remarks |
| ------------------------------------ | ------------ | ------ | ---------------- | ------- |
| Ionic Conductivity                   | Not reported | S cm⁻¹ | Room temperature | —       |
| Ionic Conductivity (Low Temperature) | Not reported | S cm⁻¹ | Not reported     | —       |
| Li⁺ Transference Number              | Not reported | —      | Not reported     | —       |
| Electrochemical Window               | Not reported | V      | Not reported     | —       |
| Flame Retardancy                     | Not reported | —      | —                | —       |

## Battery Performance

### Battery 1: Li–S Solid-State Battery

| Test Conditions | Initial Capacity | Capacity Unit | Number of Cycles | Capacity Retention | Retention Rate Unit | Remarks                      |
| --------------- | ---------------- | ------------- | ---------------- | ------------------ | ------------------- | ---------------------------- |
| Not reported    | Not reported     | mAh g⁻¹       | Not reported     | Not reported       | %                   | Long-cycle stability claimed |

### Battery 2: Not reported

| Test Conditions | Initial Capacity | Capacity Unit | Number of Cycles | Capacity Retention | Retention Rate Unit | Remarks      |
| --------------- | ---------------- | ------------- | ---------------- | ------------------ | ------------------- | ------------ |
| Not reported    | Not reported     | —             | —                | —                  | —                   | Not reported |

File: 02.LLM输出结果/ChatGPT-5.2/数据提取/Puzzle-like molecular assembly of nonflammable solid-state polymer electrolytes for safe and high-voltage lithium metal batteries.md
```markdown
# Puzzle-like molecular assembly of non-flammable solid-state polymer electrolytes for safe and high-voltage lithium metal batteries - Data Extraction

## Electrolyte Composition

| Component | Material | Content/Conditions |
|-----------|----------|--------------------|
| Polymer Matrix | Poly(vinyl ethylene carbonate–co–HFBMA–co–TAP) (IWSWN-SPE) | In situ polymerized |
| Monomer | Vinyl ethylene carbonate (VEC) | Molar ratio reference = 1 |
| Monomer | 2,2,3,3,4,4,4-Heptafluorobutyl methacrylate (HFBMA) | 0.1 molar ratio vs. VEC |
| Monomer | Triallyl phosphate (TAP) | 0.15 molar ratio vs. VEC |
| Lithium Salt | LiTFSI | 20 wt.% of total monomers |
| Lithium Salt Concentration | LiTFSI | 20 wt.% |
| Solvent | None | Solvent-free solid-state system |
| Additives | None reported | — |
| Initiator | AIBN | 1.0 wt.% of total monomers |
| Crosslinking Agent | TAP | Acts as multifunctional monomer |
| Polymerization Method | In situ free-radical polymerization | — |
| Polymerization Conditions | Thermal polymerization | 65 °C (2 h pre-polymerization) + 70 °C (6 h) |

## Electrolyte Performance

| Performance Indicator | Value | Unit | Test Conditions | Remarks |
|-----------------------|-------|------|-----------------|---------|
| Ionic Conductivity | 4.32 × 10⁻⁴ | S cm⁻¹ | 25 °C | Optimized at 20 wt.% LiTFSI |
| Ionic Conductivity (Low Temperature) | Not reported | — | — | — |
| Li⁺ Transference Number | 0.70 | — | 25 °C | Measured by CA + EIS |
| Electrochemical Window | 5.15 | V | LSV, 1 mV s⁻¹ | Oxidation stability |
| Flame Retardancy | Non-flammable | — | Direct flame test | Self-extinguishing |

## Battery Performance

### Battery 1: Li||NCM622

| Test Conditions | Initial Capacity | Capacity Unit | Number of Cycles | Capacity Retention | Retention Rate Unit | Remarks |
|-----------------|------------------|---------------|------------------|--------------------|---------------------|---------|
| 0.5 C, 2.5–4.3 V, 30 °C | 150 | mAh g⁻¹ | 300 | 73.5 | % | Mass loading ≈ 3.0 mg cm⁻² |
| 0.5 C, 2.5–4.3 V, 30 °C | Not reported | — | >100 | Stable | — | High mass loading 15.8 mg cm⁻² |

### Battery 2: Li||LFP

| Test Conditions | Initial Capacity | Capacity Unit | Number of Cycles | Capacity Retention | Retention Rate Unit | Remarks |
|-----------------|------------------|---------------|------------------|--------------------|---------------------|---------|
| 1 C, 100 °C | Not reported | — | 120 | Stable | — | High-temperature operation |

### Battery 3: Li||NCM811 Pouch Cell

| Test Conditions | Initial Capacity | Capacity Unit | Number of Cycles | Capacity Retention | Retention Rate Unit | Remarks |
|-----------------|------------------|---------------|------------------|--------------------|---------------------|---------|
| 2.6 Ah pouch, 4.3 V cut-off | 2.6 | Ah | Not reported | Not reported | — | Specific energy 349 Wh kg⁻¹ |
```

File: 02.LLM输出结果/ChatGPT-5.2/数据提取/Supremely elastic gel polymer electrolyte enables a reliable electrode structure for silicon-based anodes.md
```markdown
# Supremely elastic gel polymer electrolyte enables a reliable electrode structure for silicon-based anodes - Data Extraction

## Electrolyte Composition

| Component | Material | Content/Conditions |
|-----------|----------|--------------------|
| Polymer Matrix | PTMG–MDI–EDA copolymer | Soft PTMG domain + hard MDI–EDA domain (optimal ratio 2:1) |
| Monomer | PTMG, MDI, EDA | PTMG (Mw ≈ 2900), 4,4’-methylene diphenyl diisocyanate, ethylenediamine |
| Lithium Salt | LiPF₆ | 1 M |
| Lithium Salt Concentration | 1 M | In EC/DEC electrolyte |
| Solvent | EC/DEC | 1:1 (v/v) |
| Additives | FEC | 10 wt.% (for electrochemical tests) |
| Initiator | Not reported | Not reported |
| Crosslinking Agent | Not reported | Not reported |
| Polymerization Method | Step-growth polymerization | Isocyanate–amine reaction |
| Polymerization Conditions | 80 °C 4 h + 70 °C 4 h | In dimethylacetamide under Ar |

## Electrolyte Performance

| Performance Indicator | Value | Unit | Test Conditions | Remarks |
|-----------------------|-------|------|-----------------|---------|
| Ionic Conductivity | 2.4 × 10⁻⁴ | S cm⁻¹ | 25 °C, swollen GPE | Comparable to liquid electrolyte |
| Ionic Conductivity (Low Temperature) | Not reported | — | — | — |
| Li⁺ Transference Number | Not reported | — | — | — |
| Electrochemical Window | Up to 4.5 | V vs Li⁺/Li | Cyclic voltammetry | Stable window |
| Flame Retardancy | Not reported | — | — | — |

## Battery Performance

### Battery 1: Li||SiO Half Cell

| Test Conditions | Initial Capacity | Capacity Unit | Number of Cycles | Capacity Retention | Retention Rate Unit | Remarks |
|-----------------|------------------|---------------|------------------|--------------------|---------------------|---------|
| 0.3 mA cm⁻² (1st), then 1.0 mA cm⁻², 0.01–1.5 V | 1068 | mAh g⁻¹ | 250 | Not reported | — | Stable cycling with elastic GPE |
| 3.7 mg cm⁻² loading | 1068 | mAh g⁻¹ | 150 | Stable | — | Copolymer content 0.4 mg cm⁻² |

### Battery 2: SiO||NCM523 Full Cell

| Test Conditions | Initial Capacity | Capacity Unit | Number of Cycles | Capacity Retention | Retention Rate Unit | Remarks |
|-----------------|------------------|---------------|------------------|--------------------|---------------------|---------|
| 1.0 mA cm⁻², 2.8–4.2 V, N/P = 1.18 | 3.0 | mAh cm⁻² | 350 | 70.0 | % | Average Coulombic efficiency 99.9% |
| SiO loading 4.7 mg cm⁻² | 3.5 (charge) | mAh cm⁻² | — | — | — | Limited polarization |
```

File: 02.LLM输出结果/ChatGPT-5.2/数据提取/Upgrading traditional liquid electrolyte via in situ gelation for future lithium metal batteries.md
```markdown
# Upgrading Traditional Liquid Electrolyte via In Situ Gelation for Future Lithium Metal Batteries - Data Extraction

## Electrolyte Composition

| Component | Material | Content/Conditions |
|-----------|----------|--------------------|
| Polymer Matrix | Polydioxolane (PDXL) | Formed in situ from DOL |
| Monomer | 1,3-Dioxolane (DOL) | Partially polymerized (~91% conversion) |
| Lithium Salt | LiPF₆ + LiTFSI | Dual-salt system |
| Lithium Salt Concentration | LiPF₆: 2 M; LiTFSI: 1 M | Total in DOL/DME |
| Solvent | DOL/DME | 1:1 (v/v) |
| Additives | Not reported | |
| Initiator | PF₅ (from LiPF₆ decomposition) | In situ generated |
| Crosslinking Agent | Not reported | Linear polymer |
| Polymerization Method | In situ cationic ring-opening polymerization | LiPF₆-induced |
| Polymerization Conditions | Room temperature | Standing ~10 h |

## Electrolyte Performance

| Performance Indicator | Value | Unit | Test Conditions | Remarks |
|-----------------------|-------|------|-----------------|---------|
| Ionic Conductivity | 3.8 × 10⁻³ | S cm⁻¹ | Room temperature | After gelation |
| Ionic Conductivity (Low Temperature) | Not reported | | | |
| Li⁺ Transference Number | Not reported | | | |
| Electrochemical Window | 4.6 | V | LSV, stainless steel/Li | Oxidative stability |
| Flame Retardancy | Not reported | | | |

## Battery Performance

### Battery 1: Li–S

| Test Conditions | Initial Capacity | Capacity Unit | Number of Cycles | Capacity Retention | Retention Rate Unit | Remarks |
|-----------------|------------------|---------------|------------------|--------------------|---------------------|---------|
| 0.5 C, ~1.5 mg cm⁻² S | 1010 | mAh g⁻¹ | 500 | 741 | mAh g⁻¹ (73.7%) | CE >97% |
| 0.5 C | 1010 | mAh g⁻¹ | 1000 | ~505 | mAh g⁻¹ (~50%) | Decay 0.05% per cycle |

### Battery 2: Li–LiFePO₄

| Test Conditions | Initial Capacity | Capacity Unit | Number of Cycles | Capacity Retention | Retention Rate Unit | Remarks |
|-----------------|------------------|---------------|------------------|--------------------|---------------------|---------|
| 0.5 C, ~5.0 mg cm⁻² | Not reported | mAh g⁻¹ | 700 | 95.6 | % | CE >99.5% |

### Battery 3: Li–NCM622

| Test Conditions | Initial Capacity | Capacity Unit | Number of Cycles | Capacity Retention | Retention Rate Unit | Remarks |
|-----------------|------------------|---------------|------------------|--------------------|---------------------|---------|
| 0.1 C, 2.8–4.3 V, ~3.0 mg cm⁻² | Not reported | mAh g⁻¹ | 100 | Not reported | % | Stable cycling, no overcharge |
```
