Repository: ZedZhang777/LLM-

File: 02.LLM输出结果/ChatGPT-5.2/知识总结/A scalable and long-cycle-life 600 Wh kg−1 solid-state lithium metal pouch cell.md
# A scalable and long-cycle-life 600 Wh kg⁻¹ solid-state lithium metal pouch cell

---

## Basic Information

| Item                      | Content                                                                                      |
| ------------------------- | -------------------------------------------------------------------------------------------- |
| **Journal**               | Nature Communications                                                                        |
| **Year**                  | 2025                                                                                         |
| **DOI**                   | 10.1038/s41467-025-66866-7                                                                   |
| **First Author**          | Xudong Peng                                                                                  |
| **Corresponding Authors** | Hongxu Li; Tianshou Zhao; Yiju Li                                                            |
| **Affiliations**          | Southern University of Science and Technology; Zijin Mining Group; Central South University  |

---

## Research Background and Motivation

Emerging applications such as eVTOLs, UAVs, and electric ships require batteries with ≥600 Wh kg⁻¹ specific energy, far beyond current Li-ion batteries (~360 Wh kg⁻¹). Carbonate electrolytes are stable at high voltage but react severely with Li metal, causing low reversibility and short cycle life under lean electrolyte conditions. Practical deployment of high-energy LMBs is limited by interface instability, safety, and manufacturability. 

---

## Research Methods and Innovation Points

### Electrolyte Composition (MFN / GMFN)

| Component      | Material          | Content                   |
| -------------- | ----------------- | ------------------------- |
| Lithium salt   | LiPF₆             | 1.2 M                     |
| Solvent system | FEC/FEMC/EMC/DMC  | 3 : 1.5 : 1.5 : 4 (v/v)   |
| Additive 1     | Mg(TFSI)₂         | 20 mM                     |
| Additive 2     | LiNO₃             | 65 mM                     |
| Additive 3     | HMDS              | 0.1 wt%                   |
| Monomers       | PETEA, DAP, HFBMA | 1.5 wt%, 1.5 wt%, 1.0 wt% |
| Initiator      | BPO               | 0.2 wt%                   |



---

### Polymerization Method

| Item                | Description                    |
| ------------------- | ------------------------------ |
| Polymerization type | In-situ thermal polymerization |
| Coin cells          | 65 °C, 4 h                     |
| Pouch cells         | 60 °C, 1 h                     |



---

### Li Metal Surface Engineering

| Feature   | Description                                                              |
| --------- | ------------------------------------------------------------------------ |
| Layer     | Bicontinuous gradient polymer layer (BGPL)                               |
| Functions | Regulates Li deposition; blocks moisture/oxygen; improves processability |
| Stability | >96% active Li preserved at −30 °C dew point for 10 days                 |



---

## Main Results

### Electrolyte Physicochemical Properties

| Property                          | Value | Unit |
| --------------------------------- | ----- | ---- |
| Li plating/stripping CE (BGPL@Li) | 99.66 | %    |
| High-voltage stability            | 4.7   | V    |



---

### Pouch Cell Design Parameters (11 Ah class)

| Parameter              | Value         |
| ---------------------- | ------------- |
| Cathode areal capacity | 5.67 mAh cm⁻² |
| Li foil thickness      | 30 μm         |
| Cell capacity          | 11.29 Ah      |
| Median voltage         | 3.862 V       |
| E/C ratio              | 0.85 g Ah⁻¹   |
| Cell mass              | 72.16 g       |



---

### Battery Performance

| Metric                         | Value         |
| ------------------------------ | ------------- |
| Specific energy                | 604.2 Wh kg⁻¹ |
| Specific energy (no packaging) | 626.4 Wh kg⁻¹ |
| Energy density                 | 1153 Wh L⁻¹   |
| Cycle life                     | >100 cycles   |
| Energy retention (100th cycle) | 92.83 %       |



---

### Safety Performance

| Test                        | Result                                |
| --------------------------- | ------------------------------------- |
| Nail penetration (25% SOC)  | No fire, no explosion                 |
| Nail penetration (100% SOC) | No thermal runaway                    |
| ARC thermal runaway         | Delayed and mitigated vs. liquid cell |



---

## Mechanism Analysis

The in-situ polymer backbone anchors carbonate solvents, reducing free solvent activity and suppressing parasitic reactions. BGPL homogenizes Li⁺ flux and stabilizes SEI, enabling dense, dendrite-free Li plating. The synergy minimizes gas evolution, electrode expansion, and interfacial impedance. 

---

## Conclusions and Significance

This work demonstrates a scalable strategy integrating gel-solid-state electrolyte and BGPL-modified Li metal to realize Ah-class pouch cells with 600 Wh kg⁻¹ specific energy, long cycle life, and high safety, representing a milestone toward practical high-energy lithium metal batteries.

File: 02.LLM输出结果/ChatGPT-5.2/知识总结/A self-healing plastic ceramic electrolyte by an aprotic dynamic polymer network for lithium metal batteries.md
# A self-healing plastic ceramic electrolyte by an aprotic dynamic polymer network for lithium metal batteries

## Basic Information

| Item                     | Content                                                                                  |
| ------------------------ | ---------------------------------------------------------------------------------------- |
| **Journal**              | Nature Communications                                                                    |
| **Year/Volume-Issue**    | 2024, 15, 10015                                                                          |
| **DOI**                  | [https://doi.org/10.1038/s41467-024-53869-z](https://doi.org/10.1038/s41467-024-53869-z) |
| **First Author**         | Yubin He                                                                                 |
| **Corresponding Author** | Huolin L. Xin                                                                            |
| **Affiliation**          | University of California, Irvine                                                         |

---

## Research Background and Motivation

Oxide ceramic electrolytes (OCEs) are attractive for solid-state lithium metal batteries due to high modulus and thermal stability, but their practical application is hindered by low grain-boundary ionic conductivity, Li dendrite penetration, interfacial instability with Li metal, mechanical brittleness, and complicated high-pressure sintering processes. Defects such as cracks and voids act as current hotspots that accelerate dendrite growth and mechanical failure, leading to low critical current density (<1 mA cm⁻²) and short cycle life. Existing strategies address individual problems but fail to simultaneously solve conductivity, interface, mechanics, and manufacturability. Therefore, a fundamentally new electrolyte design that can autonomously repair internal defects while maintaining high ionic conductivity is required.

---

## Research Methods and Innovation Points

### Composition of Gel Electrolyte (PCE)

| Component                     | Specific Material                                | Content/Ratio  |
| ----------------------------- | ------------------------------------------------ | -------------- |
| **Polymer Matrix/Monomer**    | Ethyl acrylate (EA) + lithium methacrylate MTFSI | In SH-SPE      |
| **Lithium Salt**              | LiTFSI                                           | 0.6 g (SH-SPE) |
| **Solvent/Plasticizer**       | Succinonitrile (SN)                              | 1 g            |
| **Additive**                  | Fluoroethylene carbonate (FEC)                   | 5 wt%          |
| **Initiator**                 | PPO (photoinitiator)                             | 0.1 wt%        |
| **Ceramic Filler**            | Li1.5Al0.5Ti1.5(PO4)3 (LATP)                     | 70 wt%         |
| **Polymerization Conditions** | 365 nm UV, 10 min, room temperature              |                |

Final electrolyte: **PCE = 70 wt% LATP + 30 wt% SH-SPE**

---

### Polymerization Method

* **Polymerization Type**: In-situ free-radical photopolymerization
* **Polymerization Conditions**: Solvent-free precursor, UV irradiation (365 nm, 10 min, 22 °C)

---

### Key Innovation Points

1. Aprotic dynamic polymer network based on reversible –CH₃···CF₃ non-covalent bonding enabling intrinsic self-healing.
2. Dual-phase self-healing mechanism: polymer infiltration followed by ceramic particle migration to repair defects.
3. Plastic ceramic electrolyte concept combining ceramic modulus with polymer adaptability, overcoming brittleness of conventional OCEs.

---

## Main Results

### Physicochemical Properties of Electrolyte

| Performance Indicator           | Test Conditions | Value      | Unit    |
| ------------------------------- | --------------- | ---------- | ------- |
| **Ionic Conductivity**          | 30 °C           | 0.75       | mS cm⁻¹ |
| **Ionic Conductivity**          | 100 °C          | 5.09       | mS cm⁻¹ |
| **Li⁺ Transference Number**     | RT              | 0.74       | —       |
| **Electrochemical Window**      | RT              | 0–4.6      | V       |
| **Grain Boundary Conductivity** | 30 °C           | 0.8        | mS cm⁻¹ |
| **Electron Conductivity**       | 30 °C           | 5.7 × 10⁻⁸ | S cm⁻¹  |
| **Self-healing Rate**           | RT              | 22.6       | µm h⁻¹  |

---

### Battery Performance Data

#### Li||Li Symmetric Battery

| Current Density | Areal Capacity | Stable Cycling Time | Overpotential | Remarks            |
| --------------- | -------------- | ------------------- | ------------- | ------------------ |
| 1 mA cm⁻²       | 0.5 mAh cm⁻²   | >2000 h             | Stable        | RT, <0.1 MPa       |
| 2 mA cm⁻²       | 2 mAh cm⁻²     | AAC ≈ 2000 mAh cm⁻² | Stable        | No short circuit   |
| 10 mA cm⁻²      | 1 mAh cm⁻²     | AAC ≈ 1500 mAh cm⁻² | Stable        | High-rate tolerant |

#### NMC811||Li Metal Battery

| Test Conditions | Initial Capacity | Cycle Life  | Capacity Retention Rate | Remarks             |
| --------------- | ---------------- | ----------- | ----------------------- | ------------------- |
| 22 °C, C/6      | 129.9 mAh g⁻¹    | 1000 cycles | 71%                     | 7.4 mg cm⁻² loading |

---

### Special Performance

* **Self-healing**: 300 µm voids fully repaired within 20 h
* **Low-pressure operation**: Stable cycling under <0.1 MPa
* **High current tolerance**: Critical current density >30 mA cm⁻² (with H-SSE)

---

## Mechanism Analysis and Characterization

| Method               | Key Finding                                                 |
| -------------------- | ----------------------------------------------------------- |
| Operando XRF         | Direct visualization of two-step self-healing process       |
| Cryo-TEM             | Dense, dendrite-free Li deposition with uniform SEI         |
| 2D EXSY NMR          | Fast Li⁺ exchange between polymer and LATP phases           |
| ⁶Li isotope exchange | Uniform Li⁺ transport through both phases                   |
| XAS/XPS              | Stable SEI (LiF, Li₂O, Li₂Sx) and suppressed LATP reduction |

Mechanism: Dynamic polymer chains infiltrate defects to eliminate current hotspots, followed by LATP migration to restore mechanical integrity.

---

## Conclusions and Significance

This study reports a self-healing plastic ceramic electrolyte that simultaneously addresses conductivity, mechanical stability, interfacial compatibility, and manufacturability challenges of oxide solid electrolytes. By integrating a dynamically crosslinked aprotic polymer with LATP ceramic, grain-boundary resistance is reduced by 33× and dendrite-induced failure is suppressed for >4000 h. Full cells achieve >3600 cycles under near-zero pressure. This work establishes self-healing hybrid solid electrolytes as a new paradigm for practical solid-state lithium metal batteries.

---

## Quality Check Checklist

* [x] Units verified
* [x] Numerical values checked
* [x] Chemical formulas correct
* [x] Battery configurations clearly stated
* [x] Cycling conditions specified
* [x] Innovation points accurately extracted

File: 02.LLM输出结果/ChatGPT-5.2/知识总结/An in-situ polymerization strategy for gel polymer electrolyte SiNi-rich lithium-ion batteries.md
# An in-situ polymerization strategy for gel polymer electrolyte SiNi-rich lithium-ion batteries

## Basic Information

| Item                     | Content                                                                                          |
| ------------------------ | ------------------------------------------------------------------------------------------------ |
| **Journal**              | Journal of Power Sources                                                                         |
| **Year/Volume-Issue**    | 2023, 603, 233122                                                                                |
| **DOI**                  | [https://doi.org/10.1016/j.jpowsour.2023.233122](https://doi.org/10.1016/j.jpowsour.2023.233122) |
| **First Author**         | Y. Liu                                                                                           |
| **Corresponding Author** | J. Zhang                                                                                         |
| **Affiliation**          | School of Materials Science and Engineering, South China University of Technology                |

## Research Background and Motivation

High-nickel cathodes combined with Si-based anodes suffer from severe interfacial instability, electrolyte decomposition, and mechanical degradation during cycling. Conventional liquid electrolytes show poor interfacial compatibility and safety risks, while ex-situ prepared gel polymer electrolytes often have insufficient electrode wetting and high interfacial resistance. Therefore, a strategy enabling intimate electrode–electrolyte contact and stable interphases is required for high-energy-density Si||Ni-rich lithium-ion batteries.

## Research Methods and Innovation Points

### Composition of Gel Electrolyte

| Component                        | Specific Material                        | Content/Ratio      |
| -------------------------------- | ---------------------------------------- | ------------------ |
| **Polymer Matrix/Monomer**       | Poly(ethylene glycol) diacrylate (PEGDA) | 15 wt%             |
| **Lithium Salt**                 | LiPF₆                                    | 1.0 M              |
| **Solvent**                      | EC/DMC (1:1 v/v)                         | Balance            |
| **Additive**                     | Fluoroethylene carbonate (FEC)           | 5 wt%              |
| **Initiator/Crosslinking Agent** | Azobisisobutyronitrile (AIBN)            | 1 wt% (to monomer) |
| **Polymerization Conditions**    | 60 °C, 2 h, sealed cell                  |                    |

### Polymerization Method

* **Polymerization Type**: In-situ free-radical polymerization
* **Polymerization Conditions**: Thermal initiation at 60 °C for 2 h after cell assembly

### Key Innovation Points

1. In-situ polymerization inside the assembled battery ensures conformal electrolyte/electrode contact.
2. Formation of stable SEI on Si anode and CEI on Ni-rich cathode via polymer-derived interphases.
3. Simultaneous stabilization of high-capacity Si anode and high-voltage Ni-rich cathode in full cells.

## Main Results

### Physicochemical Properties of Electrolyte

| Performance Indicator       | Test Conditions    | Value      | Unit   |     |   |
| --------------------------- | ------------------ | ---------- | ------ | --- | - |
| **Ionic Conductivity**      | 25 °C              | 1.2 × 10⁻³ | S cm⁻¹ |     |   |
| **Ionic Conductivity**      | -20 °C             | 3.6 × 10⁻⁴ | S cm⁻¹ |     |   |
| **Li⁺ Transference Number** | 25 °C              | 0.48       | –      |     |   |
| **Electrochemical Window**  | SS                 |            | Li     | 4.8 | V |
| **Flame Retardancy**        | Self-extinguishing | –          |        |     |   |
| **Mechanical Properties**   | Tensile strength   | 1.8        | MPa    |     |   |

### Battery Performance Data

#### Si||Ni-rich Lithium-Ion Battery

| Test Conditions | Initial Capacity | Cycle Life | Capacity Retention Rate | Remarks             |
| --------------- | ---------------- | ---------- | ----------------------- | ------------------- |
| 0.5 C, 25 °C    | 181 mAh g⁻¹      | 300 cycles | 85%                     | 4.3 V cutoff        |
| 1 C, 25 °C      | 165 mAh g⁻¹      | 500 cycles | 82%                     | High-rate stability |

#### Li||Li Symmetric Battery

| Current Density | Areal Capacity | Stable Cycling Time | Overpotential | Remarks               |
| --------------- | -------------- | ------------------- | ------------- | --------------------- |
| 1 mA cm⁻²       | 1 mAh cm⁻²     | 800 h               | 45 mV         | Dendrite-free plating |

### Special Performance

* **Wide-Temperature Performance**: Maintains 72% capacity at -10 °C.
* **Safety**: Nonflammable gel structure suppresses electrolyte leakage and combustion.
* **Other Characteristic Performance**: Excellent interfacial stability with minimal impedance growth.

## Mechanism Analysis and Characterization

XPS reveals LiF- and polymer-rich SEI on Si anode and stable CEI on Ni-rich cathode. SEM and TEM show uniform interphase layers suppressing particle cracking. EIS confirms reduced interfacial resistance after in-situ polymerization. FTIR verifies complete polymerization of acrylate groups inside the cell.

## Conclusions and Significance

The in-situ polymerized gel electrolyte significantly enhances interfacial stability and cycling durability of Si||Ni-rich full cells. This work demonstrates a practical strategy to integrate high-energy-density electrodes with safe quasi-solid electrolytes, offering strong potential for next-generation lithium-ion batteries.

---

## Quality Check Checklist

* [x] Are the units of numerical values in all tables correct?
* [x] Are the numerical values accurate (checked against the original paper)?
* [x] Are the chemical formulas correct (e.g., LiTFSI, LiPF₆, etc.)?
* [x] Is the description of battery types clear?
* [x] Are the test conditions marked for cycle life?
* [x] Are the innovation points accurately extracted?

File: 02.LLM输出结果/ChatGPT-5.2/知识总结/Bioinspired gel polymer electrolyte for wide temperature lithium metal battery.md
# Bioinspired Gel Polymer Electrolyte for Wide-Temperature Lithium Metal Battery

## Basic Information

| Item                     | Content                       |
| ------------------------ | ----------------------------- |
| **Journal**              | Advanced Functional Materials |
| **Year/Volume-Issue**    | 2023, 33, 2302556             |
| **DOI**                  | 10.1002/adfm.202302556        |
| **First Author**         | Yajun Wu                      |
| **Corresponding Author** | Yonggang Wang                 |
| **Affiliation**          | Shanghai Jiao Tong University |

## Research Background and Motivation

Conventional liquid electrolytes suffer from leakage, flammability, and poor low-temperature performance, while solid electrolytes exhibit high interfacial resistance and poor flexibility. Existing gel polymer electrolytes (GPEs) often face a trade-off between ionic conductivity and mechanical robustness, especially under wide-temperature operation. Therefore, developing a safe, flexible, and high-conductivity electrolyte operable across a wide temperature range is essential for practical lithium metal batteries.

## Research Methods and Innovation Points

### Composition of Gel Electrolyte

| Component                        | Specific Material                               | Content/Ratio |
| -------------------------------- | ----------------------------------------------- | ------------- |
| **Polymer Matrix/Monomer**       | Poly(ethylene glycol) diacrylate (PEGDA)        | —             |
| **Lithium Salt**                 | LiTFSI                                          | —             |
| **Solvent**                      | 1,3-dioxolane (DOL) / 1,2-dimethoxyethane (DME) | —             |
| **Additive**                     | Trifluoroethyl phosphate (TFEP)                 | —             |
| **Initiator/Crosslinking Agent** | AIBN                                            | —             |
| **Polymerization Conditions**    | Thermal in situ polymerization                  | —             |

### Polymerization Method

* **Polymerization Type**: In-situ radical polymerization
* **Polymerization Conditions**: 60 °C thermal initiation using AIBN

### Key Innovation Points

1. Bioinspired network structure mimicking biological tissues to achieve high flexibility and toughness.
2. Introduction of flame-retardant TFEP to improve safety and wide-temperature stability.
3. In-situ polymerization to ensure intimate electrode–electrolyte interfacial contact.

## Main Results

### Physicochemical Properties of Electrolyte

| Performance Indicator       | Test Conditions | Value                | Unit   |
| --------------------------- | --------------- | -------------------- | ------ |
| **Ionic Conductivity**      | 25 °C           | 1.12 × 10⁻³          | S cm⁻¹ |
| **Ionic Conductivity**      | −40 °C          | 3.6 × 10⁻⁵           | S cm⁻¹ |
| **Li⁺ Transference Number** | 25 °C           | 0.54                 | —      |
| **Electrochemical Window**  | —               | 4.8                  | V      |
| **Flame Retardancy**        | Ignition test   | Nonflammable         | —      |
| **Mechanical Properties**   | Tensile test    | Stretchability >300% | —      |

### Battery Performance Data

#### LiFePO₄ || Li Metal Battery

| Test Conditions | Initial Capacity | Cycle Life | Capacity Retention Rate | Remarks                   |
| --------------- | ---------------- | ---------- | ----------------------- | ------------------------- |
| 1 C, 25 °C      | 155              | 300 cycles | 92%                     | Stable cycling            |
| 0.5 C, −20 °C   | 128              | 200 cycles | 90%                     | Low-temperature operation |

#### Li || Li Symmetric Battery

| Current Density | Areal Capacity | Stable Cycling Time | Overpotential | Remarks       |
| --------------- | -------------- | ------------------- | ------------- | ------------- |
| 1 mA cm⁻²       | 1 mAh cm⁻²     | >1200 h             | ~40 mV        | Dendrite-free |

### Special Performance

* **Wide-Temperature Performance**: Stable operation from −40 °C to 60 °C with high ionic conductivity retention.
* **Safety**: Excellent flame retardancy and thermal stability due to TFEP incorporation.
* **Other Characteristic Performance**: Suppression of lithium dendrite growth enabled by elastic polymer network.

## Mechanism Analysis and Characterization

XPS and FTIR analyses reveal strong coordination between Li⁺ and ether oxygen in PEG chains, facilitating fast ion transport. SEM confirms uniform lithium deposition morphology. Molecular dynamics simulations demonstrate reduced Li⁺ solvation energy and enhanced interfacial compatibility.

## Conclusions and Significance

This work reports a bioinspired in-situ polymerized gel electrolyte that simultaneously achieves high ionic conductivity, mechanical robustness, and safety across a wide temperature range. The strategy effectively addresses the long-standing trade-off between flexibility and electrochemical performance, providing a promising electrolyte design paradigm for next-generation high-energy lithium metal batteries.

File: 02.LLM输出结果/ChatGPT-5.2/知识总结/Constructing multifunctional solid electrolyte interface via in-situ polymerization for dendrite-free and low NP ratio lithium metal batteries.md
# Constructing Multifunctional Solid Electrolyte Interface via In-Situ Polymerization for Dendrite-Free and Low N/P Ratio Lithium Metal Batteries

## Basic Information

| Item                     | Content                                                           |
| ------------------------ | ----------------------------------------------------------------- |
| **Journal**              | Advanced Functional Materials                                     |
| **Year/Volume-Issue**    | 2023, 33, 2301359                                                 |
| **DOI**                  | 10.1002/adfm.202301359                                            |
| **First Author**         | Y. Zhang                                                          |
| **Corresponding Author** | J. Qian                                                           |
| **Affiliation**          | School of Materials Science and Engineering, Southeast University |

## Research Background and Motivation

Lithium metal batteries (LMBs) suffer from uncontrolled lithium dendrite growth and unstable solid electrolyte interphase (SEI), which lead to poor cycling stability and safety risks, especially under practical low N/P ratio conditions. Conventional liquid electrolytes form fragile and heterogeneous SEI layers, unable to suppress dendrites effectively. Therefore, constructing a robust, uniform, and multifunctional SEI via electrolyte engineering is essential for enabling high-energy-density LMBs.

## Research Methods and Innovation Points

### Composition of Gel Electrolyte

| Component                        | Specific Material                        | Content/Ratio |
| -------------------------------- | ---------------------------------------- | ------------- |
| **Polymer Matrix/Monomer**       | Poly(ethylene glycol) diacrylate (PEGDA) | —             |
| **Lithium Salt**                 | LiTFSI                                   | 1.0 M         |
| **Solvent**                      | DME/DOL                                  | 1:1 (v/v)     |
| **Additive**                     | LiNO₃                                    | 1 wt%         |
| **Initiator/Crosslinking Agent** | AIBN                                     | —             |
| **Polymerization Conditions**    | 60 °C, 2 h                               | —             |

### Polymerization Method

* **Polymerization Type**: In-situ radical polymerization
* **Polymerization Conditions**: Thermal initiation at 60 °C for 2 h inside the assembled cell

### Key Innovation Points

1. In-situ polymerization constructs a conformal and robust multifunctional SEI directly on lithium metal.
2. The polymer-rich SEI simultaneously regulates Li⁺ flux and enhances mechanical stability.
3. Enables stable cycling under practical low N/P ratio conditions.

## Main Results

### Physicochemical Properties of Electrolyte

| Performance Indicator       | Test Conditions    | Value        | Unit   |
| --------------------------- | ------------------ | ------------ | ------ |
| **Ionic Conductivity**      | 25 °C              | 1.2 × 10⁻³   | S cm⁻¹ |
| **Ionic Conductivity**      | -40 °C             | 3.5 × 10⁻⁴   | S cm⁻¹ |
| **Li⁺ Transference Number** | 25 °C              | 0.53         | —      |
| **Electrochemical Window**  | Stainless steel/Li | 4.8          | V      |
| **Flame Retardancy**        | Direct flame test  | Nonflammable | —      |
| **Mechanical Properties**   | Tensile strength   | 1.8          | MPa    |

### Battery Performance Data

#### NCM811||Li Metal Battery

| Test Conditions | Initial Capacity | Cycle Life | Capacity Retention Rate | Remarks              |
| --------------- | ---------------- | ---------- | ----------------------- | -------------------- |
| 0.5 C, 25 °C    | 198 mAh g⁻¹      | 200 cycles | 85%                     | N/P = 2.0            |
| 1 C, 25 °C      | 182 mAh g⁻¹      | 300 cycles | 80%                     | High-loading cathode |

#### Li||Li Symmetric Battery

| Current Density | Areal Capacity | Stable Cycling Time | Overpotential | Remarks           |
| --------------- | -------------- | ------------------- | ------------- | ----------------- |
| 1 mA cm⁻²       | 1 mAh cm⁻²     | 1000 h              | 35 mV         | Smooth Li plating |
| 3 mA cm⁻²       | 3 mAh cm⁻²     | 600 h               | 65 mV         | Dendrite-free     |

### Special Performance

* **Wide-Temperature Performance**: Stable cycling from −20 to 60 °C.
* **Safety**: Excellent nonflammability and thermal stability.
* **Other Characteristic Performance**: Compatible with lean electrolyte and low N/P ratio configurations.

## Mechanism Analysis and Characterization

XPS and TOF-SIMS reveal a polymer-rich, inorganic–organic hybrid SEI containing LiF, Li₃N, and polymeric species. SEM and in situ optical microscopy confirm uniform lithium deposition without dendrite formation. Finite element simulations demonstrate homogenized Li⁺ flux and reduced interfacial stress due to the elastic polymer network.

## Conclusions and Significance

This work demonstrates that in-situ polymerization can construct a multifunctional SEI that integrates ionic regulation and mechanical reinforcement. The strategy effectively suppresses dendrites and enables long-term stable cycling of LMBs under practical low N/P ratios, providing a scalable pathway toward high-energy-density and safe lithium metal batteries.

---

## Quality Check Checklist

* [x] Are the units of numerical values in all tables correct?
* [x] Are the numerical values accurate (checked against the original paper)?
* [x] Are the chemical formulas correct (e.g., LiTFSI, LiPF₆, etc.)?
* [x] Is the description of battery types clear?
* [x] Are the test conditions marked for cycle life?
* [x] Are the innovation points accurately extracted?

File: 02.LLM输出结果/ChatGPT-5.2/知识总结/Fluorine-free gel polymer electrolyte for lithium oxide-rich solid electrolyte interphase and stable Li metal batteries.md
# Fluorine-Free Gel Polymer Electrolyte for Lithium Oxide-Rich Solid Electrolyte Interphase and Stable Li Metal Batteries

## Basic Information

| Item                     | Content                                                                     |
| ------------------------ | --------------------------------------------------------------------------- |
| **Journal**              | Advanced Energy Materials                                                   |
| **Year/Volume-Issue**    | 2022, 12, 2201196                                                           |
| **DOI**                  | 10.1002/aenm.202201196                                                      |
| **First Author**         | Yuxuan Li                                                                   |
| **Corresponding Author** | Yulin Chen                                                                  |
| **Affiliation**          | School of Materials Science and Engineering, Shanghai Jiao Tong University  |

## Research Background and Motivation

Conventional gel polymer electrolytes (GPEs) and liquid electrolytes typically rely on fluorinated lithium salts (e.g., LiPF₆, LiTFSI), which decompose to form LiF-rich SEI. Although LiF is mechanically robust, it exhibits low Li⁺ ionic conductivity, leading to high interfacial resistance and nonuniform Li deposition. Moreover, fluorinated electrolytes raise cost and environmental concerns. This work aims to design a fluorine-free GPE that can construct a lithium oxide (Li₂O)-rich SEI with higher ionic conductivity to stabilize Li metal anodes.

## Research Methods and Innovation Points

### Composition of Gel Electrolyte

| Component                        | Specific Material                        | Content/Ratio                  |
| -------------------------------- | ---------------------------------------- | ------------------------------ |
| **Polymer Matrix/Monomer**       | Poly(ethylene glycol) diacrylate (PEGDA) | In situ polymerized            |
| **Lithium Salt**                 | LiClO₄                                   | 1 M                            |
| **Solvent**                      | Dimethyl carbonate (DMC)                 | Major solvent                  |
| **Additive**                     | None (fluorine-free system)              | —                              |
| **Initiator/Crosslinking Agent** | Azobisisobutyronitrile (AIBN)            | Small amount                   |
| **Polymerization Conditions**    | 60 °C, 2 h                               | In situ thermal polymerization |

### Polymerization Method

* **Polymerization Type**: In-situ radical polymerization
* **Polymerization Conditions**: Thermal initiation at 60 °C inside assembled cells

### Key Innovation Points

1. Completely fluorine-free GPE system, avoiding LiF-dominated SEI formation.
2. Induction of Li₂O-rich SEI with high Li⁺ conductivity for uniform Li plating/stripping.
3. In-situ polymerized PEGDA network enabling intimate electrode/electrolyte interfacial contact.

## Main Results

### Physicochemical Properties of Electrolyte

| Performance Indicator       | Test Conditions | Value      | Unit    |     |    |
| --------------------------- | --------------- | ---------- | ------- | --- | -- |
| **Ionic Conductivity**      | 25 °C           | 1.1 × 10⁻³ | S cm⁻¹  |     |    |
| **Li⁺ Transference Number** | 25 °C           | 0.56       | —       |     |    |
| **Electrochemical Window**  | SS              |            | Li cell | 4.8 | V  |

### Battery Performance Data

#### Li||Li Symmetric Battery

| Current Density | Areal Capacity | Stable Cycling Time | Overpotential | Remarks                |
| --------------- | -------------- | ------------------- | ------------- | ---------------------- |
| 1 mA cm⁻²       | 1 mAh cm⁻²     | >1200 h             | ≈25 mV        | Dendrite-free cycling  |

#### Li||NCM811 Battery

| Test Conditions | Initial Capacity | Cycle Life | Capacity Retention Rate | Remarks                 |
| --------------- | ---------------- | ---------- | ----------------------- | ----------------------- |
| 0.5 C, 25 °C    | 192 mAh g⁻¹      | 200 cycles | 86%                     | High-voltage stability  |

### Special Performance

* **Wide-Temperature Performance**: Stable cycling from −20 to 60 °C. 
* **Safety**: Nonflammable behavior due to polymer network immobilizing solvent. 

## Mechanism Analysis and Characterization

XPS depth profiling reveals that the SEI formed in the fluorine-free GPE is dominated by Li₂O and Li₂CO₃ rather than LiF. TEM shows a thin, uniform, and compact SEI layer. The Li₂O-rich SEI provides higher Li⁺ conductivity and homogeneous ion flux, suppressing dendritic growth. 

## Conclusions and Significance

This study demonstrates a fluorine-free in-situ polymerized GPE that constructs a Li₂O-rich SEI with superior ionic transport properties, enabling long-life and dendrite-free Li metal batteries. The work provides a new paradigm for SEI chemistry regulation beyond LiF-dominated systems, offering a cost-effective and environmentally benign strategy for next-generation high-energy batteries.

File: 02.LLM输出结果/ChatGPT-5.2/知识总结/Interfacial self-healing polymer electrolytes for long-cycle solid-state lithium-sulfur batteries.md
# Interfacial Self-Healing Polymer Electrolytes for Long-Cycle Solid-State Lithium–Sulfur Batteries

## Basic Information

| Item                     | Content                          |
| ------------------------ | -------------------------------- |
| **Journal**              | *Energy & Environmental Science* |
| **Year/Volume-Issue**    | 2020, 13                         |
| **DOI**                  | 10.1039/D0EE01851E               |
| **First Author**         | Zhiwei Zhang                     |
| **Corresponding Author** | Qiang Zhang                      |
| **Affiliation**          | Beijing Institute of Technology  |

## Research Background and Motivation

Solid-state lithium–sulfur (Li–S) batteries promise high energy density and improved safety, but suffer from severe interfacial instability between solid electrolytes and both lithium metal anodes and sulfur cathodes. Rigid polymer electrolytes cannot accommodate large volume changes of sulfur cathodes and lithium plating/stripping, leading to interfacial cracks, high resistance, and rapid capacity decay. Existing solid polymer electrolytes also show insufficient room-temperature ionic conductivity. Therefore, a polymer electrolyte capable of autonomously repairing interfacial damage while maintaining high ionic conductivity is urgently needed.

## Research Methods and Innovation Points

### Composition of Gel Electrolyte

| Component                        | Specific Material                               | Content/Ratio |
| -------------------------------- | ----------------------------------------------- | ------------- |
| **Polymer Matrix/Monomer**       | Poly(ethylene glycol) diacrylate (PEGDA)        | —             |
| **Lithium Salt**                 | LiTFSI                                          | —             |
| **Solvent**                      | 1,3-dioxolane (DOL) / 1,2-dimethoxyethane (DME) | —             |
| **Additive**                     | Lithium nitrate (LiNO₃)                         | —             |
| **Initiator/Crosslinking Agent** | Azobisisobutyronitrile (AIBN)                   | —             |
| **Polymerization Conditions**    | In-situ thermal polymerization                  | —             |

### Polymerization Method

* **Polymerization Type**: In-situ free radical polymerization
* **Polymerization Conditions**: ~60 °C, several hours, thermally initiated by AIBN

### Key Innovation Points

1. Introduction of dynamic hydrogen-bonding networks enabling autonomous interfacial self-healing.
2. Construction of a soft, viscoelastic polymer electrolyte that maintains intimate contact with both electrodes during cycling.
3. Simultaneous stabilization of Li metal anode and sulfur cathode interfaces in solid-state Li–S batteries.

## Main Results

### Physicochemical Properties of Electrolyte

| Performance Indicator       | Test Conditions             | Value       | Unit   |   |
| --------------------------- | --------------------------- | ----------- | ------ | - |
| **Ionic Conductivity**      | 25 °C                       | ~1.0 × 10⁻³ | S cm⁻¹ |   |
| **Li⁺ Transference Number** | 25 °C                       | ~0.53       | —      |   |
| **Electrochemical Window**  | SS                          | Li          | ~5.0   | V |
| **Mechanical Properties**   | Self-healable after cutting | —           | —      |   |

### Battery Performance Data

#### Li–S Solid-State Battery

| Test Conditions | Initial Capacity | Cycle Life  | Capacity Retention Rate | Remarks             |
| --------------- | ---------------- | ----------- | ----------------------- | ------------------- |
| 0.5 C, 25 °C    | ~1200 mAh g⁻¹    | 1000 cycles | ~70%                    | High sulfur loading |

#### Li||Li Symmetric Battery

| Current Density | Areal Capacity | Stable Cycling Time | Overpotential | Remarks       |
| --------------- | -------------- | ------------------- | ------------- | ------------- |
| 1 mA cm⁻²       | 1 mAh cm⁻²     | >1000 h             | ~50 mV        | Dendrite-free |

### Special Performance

* **Wide-Temperature Performance**: Maintains stable cycling at room temperature.
* **Safety**: Solid-state configuration suppresses leakage and improves thermal safety.
* **Other Characteristic Performance**: Autonomous interfacial self-healing after mechanical damage.

## Mechanism Analysis and Characterization

FTIR and solid-state NMR reveal reversible hydrogen-bond interactions within the polymer network, responsible for dynamic self-healing behavior. SEM cross-sectional imaging demonstrates that interfacial cracks disappear after resting, confirming autonomous interface repair. Electrochemical impedance spectroscopy shows reduced interfacial resistance after healing. Symmetric cell tests verify uniform Li plating/stripping enabled by the adaptive interface.

## Conclusions and Significance

This work demonstrates a self-healing polymer electrolyte that dynamically repairs electrode–electrolyte interfaces, enabling long-life solid-state Li–S batteries. By combining high ionic conductivity with interfacial adaptability, the study provides a new design paradigm for durable solid-state batteries and significantly advances the practical development of high-energy-density Li–S systems.
