Repository: ZedZhang777/LLM-

File: 02.LLM输出结果/ClaudeSonnet-4.5/数据提取/An in-situ polymerization strategy for gel polymer electrolyte SiNi-rich lithium-ion batteries.md
# An in-situ polymerization strategy for gel polymer electrolyte Si||Ni-rich lithium-ion batteries - Data Extraction

## Electrolyte Composition

| Component | Material | Content/Conditions |
|-----------|----------|--------------------|
| Polymer Matrix | PVCM (Poly(vinylene carbonate) matrix) | Formed via in-situ polymerization |
| Monomer | VC (Vinylene carbonate) | 40% volume fraction in EC/DEC |
| Lithium Salt | LiDFOB (Lithium difluoro(oxalate) borate) | 1 M |
| Lithium Salt Concentration | 1 M | In VC:EC/DEC solution |
| Solvent | EC/DEC (Ethylene carbonate/Diethyl carbonate) | 1:1 v/v ratio |
| Additives | Not reported | Not reported |
| Initiator | AIBN (Azobisisobutyronitrile) | 0.2 wt% (vs VC) |
| Crosslinking Agent | Not reported | Not reported |
| Polymerization Method | In-situ radical polymerization | Thermal polymerization |
| Polymerization Conditions | 60°C for 24h, then 80°C for 2h | Two-step heating process |

## Electrolyte Performance

| Performance Indicator | Value | Unit | Test Conditions | Remarks |
|-----------------------|-------|------|-----------------|---------|
| Ionic Conductivity | 8.61 × 10⁻⁴ | S cm⁻¹ | 25°C | Comparable to liquid electrolyte (9.96 × 10⁻⁴ S cm⁻¹) |
| Ionic Conductivity (Low Temperature) | Not reported | Not reported | Not reported | Not reported |
| Li⁺ Transference Number | 0.45 | Dimensionless | 25°C | Higher than liquid electrolyte (0.33) |
| Electrochemical Window | 4.8 | V | Linear sweep voltammetry | Wider than liquid electrolyte (4.5 V) |
| Flame Retardancy | Self-extinguishing in 1-2 s | Qualitative | Flame exposure test | Forms dense carbon layer after combustion |

## Battery Performance

### Battery 1: Si/C@C||Li (Half Cell)

| Test Conditions | Initial Capacity | Capacity Unit | Number of Cycles | Capacity Retention | Retention Rate Unit | Remarks |
|-----------------|------------------|---------------|------------------|--------------------|---------------------|---------|
| ~2.8 mg cm⁻², 0.5 C, 0.01-0.8 V, 25°C | 1590 (charge) | mAh g⁻¹ | 100 | 95.5% | % | ICE: 89.35%, Average CE: 99.91% |
| ~3.5 mAh cm⁻², 0.5 C, 0.01-0.8 V | 1780 (discharge) | mAh g⁻¹ | 100 | 95.5% | % | GPE system |

### Battery 2: Si/C@C-Gr 550||NMC811 (Pouch Cell)

| Test Conditions | Initial Capacity | Capacity Unit | Number of Cycles | Capacity Retention | Retention Rate Unit | Remarks |
|-----------------|------------------|---------------|------------------|--------------------|---------------------|---------|
| 0.5 C, 3.0-4.2 V, 25°C | 2.53 (discharge) | Ah | 2000 | 88.7% | % | 2.7 Ah pouch cell, ICE: 94.21% |
| 0.5 C, 3.0-4.2 V, 25°C | 2.69 (charge) | Ah | 2000 | 88.7% | % | Energy density: 325.9 Wh kg⁻¹ (whole cell) |

### Battery 3: Si/C@C-Gr 650||NMC811 (Pouch Cell)

| Test Conditions | Initial Capacity | Capacity Unit | Number of Cycles | Capacity Retention | Retention Rate Unit | Remarks |
|-----------------|------------------|---------------|------------------|--------------------|---------------------|---------|
| 0.5 C, 3.0-4.2 V, 25°C | Not reported | mAh g⁻¹ | 100 | 98.6% | % | Anode capacity: 650 mAh g⁻¹ |

### Battery 4: Si/C@C-Gr 850||NMC811 (Pouch Cell)

| Test Conditions | Initial Capacity | Capacity Unit | Number of Cycles | Capacity Retention | Retention Rate Unit | Remarks |
|-----------------|------------------|---------------|------------------|--------------------|---------------------|---------|
| 0.5 C, 3.0-4.2 V, 25°C | Not reported | mAh g⁻¹ | 100 | 96.8% | % | Anode capacity: 850 mAh g⁻¹, Energy: 328.5 Wh kg⁻¹ |

### Battery 5: Si/C@C-Gr 1000||NMC811 (Pouch Cell)

| Test Conditions | Initial Capacity | Capacity Unit | Number of Cycles | Capacity Retention | Retention Rate Unit | Remarks |
|-----------------|------------------|---------------|------------------|--------------------|---------------------|---------|
| 0.5 C, 3.0-4.2 V, 25°C | Not reported | mAh g⁻¹ | 100 | 95.2% | % | Anode capacity: 1000 mAh g⁻¹, Energy: 340.9 Wh kg⁻¹ |

### Battery 6: Si/C@C-Gr 1250||NMC811 (Pouch Cell)

| Test Conditions | Initial Capacity | Capacity Unit | Number of Cycles | Capacity Retention | Retention Rate Unit | Remarks |
|-----------------|------------------|---------------|------------------|--------------------|---------------------|---------|
| 0.5 C, 3.0-4.2 V, 25°C | Not reported | mAh g⁻¹ | 100 | 93.3% | % | Anode capacity: 1250 mAh g⁻¹, Energy: 347.4 Wh kg⁻¹ |

File: 02.LLM输出结果/ClaudeSonnet-4.5/数据提取/Bioinspired gel polymer electrolyte for wide temperature lithium metal battery.md
# Bioinspired gel polymer electrolyte for wide temperature lithium metal battery - Data Extraction

## Electrolyte Composition

| Component | Material | Content/Conditions |
|-----------|----------|--------------------|
| Polymer Matrix | PTFMA (Poly(trifluoroethyl methacrylate)) | Formed via in-situ polymerization |
| Monomer | TFMA (Trifluoroethyl methacrylate) | 20 wt% |
| Lithium Salt | LiTFSI (Lithium bis(trifluoromethanesulphonyl)imide) | 1 M |
| Lithium Salt Concentration | 1 M | In FEP solvent |
| Solvent | FEP (Ethyl 3,3,3-trifluoropropanoate) | Main solvent |
| Additives | FEC (Fluoroethylene carbonate) | 5 wt% |
| Initiator | AIBN (2,2'-Azobis(2-methylpropionitrile)) | 0.5 wt% |
| Crosslinking Agent | PEGDA (Poly(ethylene glycol) diacrylate, Mn = 575) | 1 wt% |
| Polymerization Method | In-situ radical polymerization | Thermal polymerization |
| Polymerization Conditions | 70°C for 5h | Single-step curing |

## Electrolyte Performance

| Performance Indicator | Value | Unit | Test Conditions | Remarks |
|-----------------------|-------|------|-----------------|---------|
| Ionic Conductivity | 4.40 × 10⁻⁴ | S cm⁻¹ | 25°C | Room temperature |
| Ionic Conductivity (Low Temperature) | 1.03 × 10⁻⁴ | S cm⁻¹ | -40°C | Ultra-low temperature |
| Li⁺ Transference Number | 0.83 | Dimensionless | 25°C | High transference number |
| Electrochemical Window | 5.05 | V | Linear sweep voltammetry, 25°C | Wide electrochemical window |
| Flame Retardancy | Self-extinguishing | Qualitative | Combustion test | Non-flammable |

## Battery Performance

### Battery 1: Li||NCM811 (Coin Cell, 1.6 mg cm⁻²)

| Test Conditions | Initial Capacity | Capacity Unit | Number of Cycles | Capacity Retention | Retention Rate Unit | Remarks |
|-----------------|------------------|---------------|------------------|--------------------|---------------------|---------|
| 188 mA g⁻¹, 3-4.3 V, 25°C | 154.8 | mAh g⁻¹ | 300 | 92.5% | % | WSGPE, mass loading 1.6 mg cm⁻² |
| 376 mA g⁻¹, 3-4.3 V, 25°C | 143.6 | mAh g⁻¹ | 200 | 90.8% | % | 130.4 mAh g⁻¹ after 200 cycles |
| 18.8 mA g⁻¹, 3-4.3 V, -30°C | 121.4 | mAh g⁻¹ | 1 | Not reported | % | First cycle at -30°C |
| 18.8 mA g⁻¹, 3-4.3 V, -20°C | 147.9 | mAh g⁻¹ | 1 | Not reported | % | First cycle at -20°C |
| 18.8 mA g⁻¹, 3-4.3 V, -10°C | 160.1 | mAh g⁻¹ | 1 | Not reported | % | First cycle at -10°C |
| 37.6 mA g⁻¹, 3-4.3 V, -20°C | 135.1 | mAh g⁻¹ | 200 | 97.1% | % | 131.2 mAh g⁻¹ after 200 cycles |
| 94 mA g⁻¹, 3-4.3 V, -20°C | 114.3 | mAh g⁻¹ | 200 | 95.5% | % | 109.1 mAh g⁻¹ after 200 cycles |
| 188 mA g⁻¹, 3-4.3 V, 80°C | 183.2 | mAh g⁻¹ | 100 | 94.0% | % | 172.2 mAh g⁻¹ after 100 cycles |

### Battery 2: Li||NCM811 (Coin Cell, 3 mg cm⁻²)

| Test Conditions | Initial Capacity | Capacity Unit | Number of Cycles | Capacity Retention | Retention Rate Unit | Remarks |
|-----------------|------------------|---------------|------------------|--------------------|---------------------|---------|
| 3-4.3 V, 25°C | Not reported | mAh g⁻¹ | Not reported | Not reported | % | Mass loading 3 mg cm⁻², good rate and cycling performance |

### Battery 3: Li||NCM811 (Coin Cell, 7 mg cm⁻²)

| Test Conditions | Initial Capacity | Capacity Unit | Number of Cycles | Capacity Retention | Retention Rate Unit | Remarks |
|-----------------|------------------|---------------|------------------|--------------------|---------------------|---------|
| 18.8 mA g⁻¹, 3-4.3 V, 25°C | 168.9 | mAh g⁻¹ | 50 | ~100% | % | Mass loading 7 mg cm⁻², no obvious capacity fading |

### Battery 4: Li||NCM811 (High Voltage, 1.6 mg cm⁻²)

| Test Conditions | Initial Capacity | Capacity Unit | Number of Cycles | Capacity Retention | Retention Rate Unit | Remarks |
|-----------------|------------------|---------------|------------------|--------------------|---------------------|---------|
| 188 mA g⁻¹, 3-4.5 V, 25°C | Not reported | mAh g⁻¹ | 300 | Not reported | % | 120.8 mAh g⁻¹ after 300 cycles |

### Battery 5: Li||LCO (Coin Cell)

| Test Conditions | Initial Capacity | Capacity Unit | Number of Cycles | Capacity Retention | Retention Rate Unit | Remarks |
|-----------------|------------------|---------------|------------------|--------------------|---------------------|---------|
| 220 mA g⁻¹, 3-4.6 V, 25°C | Not reported | mAh g⁻¹ | 150 | Not reported | % | 148.8 mAh g⁻¹ after 150 cycles |
| 440 mA g⁻¹, 3-4.6 V, 25°C | Not reported | mAh g⁻¹ | 250 | Not reported | % | 106.6 mAh g⁻¹ after 250 cycles |

### Battery 6: Li||NCM811 (Pouch Cell, 750 mAh)

| Test Conditions | Initial Capacity | Capacity Unit | Number of Cycles | Capacity Retention | Retention Rate Unit | Remarks |
|-----------------|------------------|---------------|------------------|--------------------|---------------------|---------|
| 20 mA g⁻¹, 2.8-4.3 V, 25°C | 726.8 | mAh | 25 | Not reported | % | Mass loading 23.4 mg cm⁻², specific energy 490.8 Wh kg⁻¹ |

### Battery 7: Li||NCM811 (Pouch Cell, 5.4 Ah)

| Test Conditions | Initial Capacity | Capacity Unit | Number of Cycles | Capacity Retention | Retention Rate Unit | Remarks |
|-----------------|------------------|---------------|------------------|--------------------|---------------------|---------|
| 10 mA g⁻¹, 2.8-4.3 V, 25°C | 5.124 | Ah | Not reported | Not reported | % | Mass loading 24.0 mg cm⁻², specific energy 451 Wh kg⁻¹, total weight 43.16 g |

File: 02.LLM输出结果/ClaudeSonnet-4.5/数据提取/Constructing multifunctional solid electrolyte interface via in-situ polymerization for dendrite-free and low NP ratio lithium metal batteries.md
# Constructing multifunctional solid electrolyte interface via in-situ polymerization for dendrite-free and low N/P ratio lithium metal batteries - Data Extraction

## Electrolyte Composition

| Component | Material | Content/Conditions |
|-----------|----------|--------------------|
| Polymer Matrix | CA-Li (Lithium caffeinate polymer) | Formed via in-situ anionic polymerization |
| Monomer | CA (Caffeic acid) | 0.1-1 wt% |
| Lithium Salt | LiTFSI (Bis(trifluoromethane)sulfonimide lithium salt) | 1 M |
| Lithium Salt Concentration | 1 M | In DOL/DME solvent |
| Solvent | DOL/DME (1,3-dioxolane/dimethoxyethane) | 1:1 v/v |
| Additives | LiNO3 (Lithium nitrate) | 2 wt% |
| Initiator | Li metal | Initiates anionic polymerization |
| Crosslinking Agent | Not reported | Not reported |
| Polymerization Method | In-situ anionic polymerization | Li metal initiated |
| Polymerization Conditions | Initiated by contact with Li metal | Spontaneous polymerization |

## Electrolyte Performance

| Performance Indicator | Value | Unit | Test Conditions | Remarks |
|-----------------------|-------|------|-----------------|---------|
| Ionic Conductivity | Not reported | Not reported | Not reported | Not reported |
| Ionic Conductivity (Low Temperature) | Not reported | Not reported | Not reported | Not reported |
| Li⁺ Transference Number | Not reported | Not reported | Not reported | Not reported |
| Electrochemical Window | Not reported | Not reported | Not reported | Not reported |
| Flame Retardancy | Not reported | Not reported | Not reported | Not reported |

## Battery Performance

### Battery 1: Li||Li Symmetric Cell

| Test Conditions | Initial Capacity | Capacity Unit | Number of Cycles | Capacity Retention | Retention Rate Unit | Remarks |
|-----------------|------------------|---------------|------------------|--------------------|---------------------|---------|
| 1 mA cm⁻², 1 mAh cm⁻², 25°C | Not reported | mAh cm⁻² | 500 | Stable cycling | Qualitative | CA-LiNO3 electrolyte, overpotential ~61 mV |
| 2 mA cm⁻², 2 mAh cm⁻², 25°C | Not reported | mAh cm⁻² | 500 | Stable cycling | Qualitative | CA-LiNO3 electrolyte |
| 6 mA cm⁻², 6 mAh cm⁻², 25°C | Not reported | mAh cm⁻² | 40 | Stable cycling | Qualitative | CA-LiNO3 electrolyte |
| 10 mA cm⁻², Not reported, 25°C | Not reported | mAh cm⁻² | Not reported | Stable operation | Qualitative | High current density capability |
| 2.5 mA cm⁻², 2.5 mAh cm⁻², 25°C | Not reported | mAh cm⁻² | 400 | Stable cycling | Qualitative | 50 μm Li plate |
| 1 mA cm⁻², 1 mAh cm⁻², 60°C | Not reported | mAh cm⁻² | 500 | Stable cycling | Qualitative | High temperature operation |
| 0.5 mA cm⁻², 0.5 mAh cm⁻², 25°C | Not reported | mAh cm⁻² | ~4250 (8500 h) | Stable cycling | Qualitative | Ultra-long cycling, cumulative capacity 4.25 Ah cm⁻² |

### Battery 2: Li||LiFePO4 Full Cell (High Loading)

| Test Conditions | Initial Capacity | Capacity Unit | Number of Cycles | Capacity Retention | Retention Rate Unit | Remarks |
|-----------------|------------------|---------------|------------------|--------------------|---------------------|---------|
| 0.2 C, Not reported | Not reported | mAh g⁻¹ | Not reported | Not reported | % | LFP loading ~18 mg cm⁻², lean electrolyte 6 g Ah⁻¹ |
| 1 C, Not reported | Not reported | mAh g⁻¹ | 300 | Not reported | % | CE > 99.5%, CA-LiNO3 electrolyte |

### Battery 3: Li||LiFePO4 Full Cell (Low N/P Ratio)

| Test Conditions | Initial Capacity | Capacity Unit | Number of Cycles | Capacity Retention | Retention Rate Unit | Remarks |
|-----------------|------------------|---------------|------------------|--------------------|---------------------|---------|
| 0.2 C, Not reported | Not reported | mAh g⁻¹ | Not reported | Not reported | % | N/P ratio ~2, lean electrolyte 6 g Ah⁻¹ |
| 1 C, Not reported | Not reported | mAh g⁻¹ | 300 | Stable cycling | Qualitative | CA-LiNO3 electrolyte |

### Battery 4: Li||S Full Cell (High Sulfur Loading)

| Test Conditions | Initial Capacity | Capacity Unit | Number of Cycles | Capacity Retention | Retention Rate Unit | Remarks |
|-----------------|------------------|---------------|------------------|--------------------|---------------------|---------|
| 0.1 C discharge, Not reported | 1141.5 | mAh g⁻¹ | 1 | Not reported | % | First discharge, CA-LiNO3 electrolyte |
| 0.1 C, Not reported | Not reported | mAh g⁻¹ | 150 | >80% | % | Sulfur loading ~10 mg cm⁻², E/S ratio 4.5 mL g⁻¹ |

### Battery 5: Li||S Full Cell (Low N/P Ratio)

| Test Conditions | Initial Capacity | Capacity Unit | Number of Cycles | Capacity Retention | Retention Rate Unit | Remarks |
|-----------------|------------------|---------------|------------------|--------------------|---------------------|---------|
| Not reported | Not reported | mAh g⁻¹ | Not reported | Improved stability | Qualitative | N/P ratio ~1.5, lean electrolyte 6 g Ah⁻¹, CA-LiNO3 electrolyte |

File: 02.LLM输出结果/ClaudeSonnet-4.5/数据提取/Fluorine-free gel polymer electrolyte for lithium oxide-rich solid electrolyte interphase and stable Li metal batteries.md
# Fluorine-free gel polymer electrolyte for lithium oxide-rich solid electrolyte interphase and stable Li metal batteries - Data Extraction

## Electrolyte Composition

| Component | Material | Content/Conditions |
|-----------|----------|--------------------|
| Polymer Matrix | PVM (Poly(vinylene carbonate-co-N,N'-methylenebisacrylamide)) | Copolymer of VC and MBA |
| Monomer | VC (Vinylene carbonate) | Primary monomer |
| Monomer | MBA (N,N'-Methylenebisacrylamide) | 2% molar ratio to VC |
| Lithium Salt | LiBOB (Lithium bis(oxalate)borate) | 1.0 mol/L |
| Lithium Salt | LiNO3 (Lithium nitrate) | 0.2 mol/L |
| Solvent | PC/DME (Propylene carbonate/1,2-Dimethoxyethane) | Volume ratio 1:3 |
| Initiator | AIBN (Azodiisobutyronitrile) | 0.5 wt.% |
| Crosslinking Agent | MBA (N,N'-Methylenebisacrylamide) | 2% molar ratio to VC |
| Polymerization Method | In-situ radical copolymerization | - |
| Polymerization Conditions | 70°C, 6 hours | Argon atmosphere |

## Electrolyte Performance

| Performance Indicator | Value | Unit | Test Conditions | Remarks |
|-----------------------|-------|------|-----------------|---------|
| Ionic Conductivity | 1.4 × 10⁻³ | S cm⁻¹ | 25°C | PVM-GPE |
| Ionic Conductivity (Reference) | 2.0 × 10⁻³ | S cm⁻¹ | 25°C | PDE electrolyte |
| Li⁺ Transference Number | 0.77 | - | 25°C | PVM-GPE |
| Li⁺ Transference Number (Reference) | Not reported | - | 25°C | PDE electrolyte |
| Electrochemical Window | 4.74 | V | 25°C, LSV | Oxidation onset voltage |
| Activation Energy | 10.89 | kJ mol⁻¹ | Temperature range 25-100°C | PVM-GPE |
| Activation Energy (Reference) | 12.13 | kJ mol⁻¹ | Temperature range 25-100°C | PDE electrolyte |
| Glass Transition Temperature (Tg) | -34 | °C | DSC analysis | PVM-GPE |
| Thermal Stability | 167 | °C | 10% weight loss | PVM-GPE |

## Battery Performance

### Battery 1: Li||NCM811 (3 mg cm⁻² loading, 4.3 V)

| Test Conditions | Initial Capacity | Capacity Unit | Number of Cycles | Capacity Retention | Retention Rate Unit | Remarks |
|-----------------|------------------|---------------|------------------|--------------------|---------------------|---------|
| 0.1 C, 2.8-4.3 V | 196.4 | mAh g⁻¹ | - | - | - | Rate performance |
| 0.2 C, 2.8-4.3 V | 192 | mAh g⁻¹ | - | - | - | Rate performance |
| 0.5 C, 2.8-4.3 V | 180.4 | mAh g⁻¹ | - | - | - | Rate performance |
| 1 C, 2.8-4.3 V | 168.6 | mAh g⁻¹ | - | - | - | Rate performance |
| 2 C, 2.8-4.3 V | 150 | mAh g⁻¹ | - | - | - | Rate performance |
| 3 C, 2.8-4.3 V | 136.7 | mAh g⁻¹ | - | - | - | Rate performance |
| 5 C, 2.8-4.3 V | 117.1 | mAh g⁻¹ | - | - | - | Rate performance |
| 3 C, 2.8-4.3 V | Not reported | mAh g⁻¹ | 800 | 84.7% | % | Long-term cycling |

### Battery 2: Li||NCM811 (8 mg cm⁻² loading, 4.3 V)

| Test Conditions | Initial Capacity | Capacity Unit | Number of Cycles | Capacity Retention | Retention Rate Unit | Remarks |
|-----------------|------------------|---------------|------------------|--------------------|---------------------|---------|
| 0.5 C, 2.8-4.3 V | 149.5 | mAh g⁻¹ | - | - | - | High loading |

### Battery 3: Li||NCM811 (4.5 V)

| Test Conditions | Initial Capacity | Capacity Unit | Number of Cycles | Capacity Retention | Retention Rate Unit | Remarks |
|-----------------|------------------|---------------|------------------|--------------------|---------------------|---------|
| 0.5 C, 2.8-4.5 V | Not reported | mAh g⁻¹ | - | - | - | High voltage |

### Battery 4: Li||NCM90 (4.3 V)

| Test Conditions | Initial Capacity | Capacity Unit | Number of Cycles | Capacity Retention | Retention Rate Unit | Remarks |
|-----------------|------------------|---------------|------------------|--------------------|---------------------|---------|
| 0.5 C, 2.8-4.3 V | Not reported | mAh g⁻¹ | - | - | - | High nickel cathode |

### Battery 5: Li||NCM811 Pouch Cell

| Test Conditions | Initial Capacity | Capacity Unit | Number of Cycles | Capacity Retention | Retention Rate Unit | Remarks |
|-----------------|------------------|---------------|------------------|--------------------|---------------------|---------|
| 0.2 C, 2.8-4.3 V | 208 | mAh g⁻¹ | 150 | - | - | Single-layer pouch |

### Battery 6: Li||NCM811 1 Ah Pouch Cell

| Test Conditions | Initial Capacity | Capacity Unit | Number of Cycles | Capacity Retention | Retention Rate Unit | Remarks |
|-----------------|------------------|---------------|------------------|--------------------|---------------------|---------|
| Not reported | 0.996 | Ah | - | - | - | Multi-layer pouch |

### Battery 7: Li||Cu Cell

| Test Conditions | Initial Capacity | Capacity Unit | Number of Cycles | Capacity Retention | Retention Rate Unit | Remarks |
|-----------------|------------------|---------------|------------------|--------------------|---------------------|---------|
| 0.5 mA cm⁻², 0.5 mAh cm⁻² | - | - | 200 | 94.8% | % (avg CE) | PVM-GPE |
| 1 mA cm⁻², 1 mAh cm⁻² | - | - | 100 | 95.27% | % (avg CE) | PVM-GPE |

### Battery 8: Li||Li Symmetric Cell

| Test Conditions | Initial Capacity | Capacity Unit | Number of Cycles | Capacity Retention | Retention Rate Unit | Remarks |
|-----------------|------------------|---------------|------------------|--------------------|---------------------|---------|
| 1 mA cm⁻², 1 mAh cm⁻² | - | - | 750 | - | - | >1500 h stable cycling, 0.26 V polarization |
| 3 mA cm⁻², 3 mAh cm⁻² | - | - | - | - | - | >100 h stable cycling |

File: 02.LLM输出结果/ClaudeSonnet-4.5/数据提取/Interfacial self-healing polymer electrolytes for long-cycle solid-state lithium-sulfur batteries.md
# Interfacial self-healing polymer electrolytes for long-cycle solid-state lithium-sulfur batteries - Data Extraction

## Electrolyte Composition

| Component | Material | Content/Conditions |
|-----------|----------|--------------------|
| Polymer Matrix | PTMG-HDI-BHDS | Poly(ether-urethane) based polymer |
| Monomer | PTMG (Polytetrahydrofuran) | Mw = 2000 g mol⁻¹ |
| Lithium Salt | LiFSI | Lithium bis(fluorosulfonyl)imide |
| Lithium Salt Concentration | Not reported | Mass ratio polymer:LiFSI = 2:1 |
| Solvent | DMAc | Dimethylacetamide (removed by vacuum drying) |
| Additives | HDI, BHDS | Hexamethylene diisocyanate, 2-Hydroxyethyl disulfide |
| Initiator | DBTDL | Dibutyltin dilaurate (catalyst, 5 μL) |
| Crosslinking Agent | BHDS | 2-Hydroxyethyl disulfide (chain extender) |
| Polymerization Method | Condensation polymerization | Stepwise polymerization |
| Polymerization Conditions | 40°C, stirring in N₂ atmosphere | PTMG:HDI:BHDS molar ratio = 1:2.4:1 |

## Electrolyte Performance

| Performance Indicator | Value | Unit | Test Conditions | Remarks |
|-----------------------|-------|------|-----------------|---------|
| Ionic Conductivity | 2.4 × 10⁻⁴ | S cm⁻¹ | 30°C | PTMG-HDI-BHDS/LiFSI |
| Ionic Conductivity (Low Temperature) | Not reported | | | |
| Li⁺ Transference Number | 0.81 | - | Room temperature | Significantly higher than PEO and PTMG-HDI |
| Electrochemical Window | >5.0 | V | Room temperature | LSV test with asymmetrical cell |
| Flame Retardancy | Not reported | | | |
| Activation Energy | 0.30 | eV | 25-80°C | From Arrhenius plot |
| Mechanical Strength | 88.3 | MPa | Room temperature | Breaking strength |
| Ultimate Elongation | 2000 | % | Room temperature | Stress-strain test |

## Battery Performance

### Battery 1: SPAN||PTMG-HDI-BHDS||Li (Integrated)

| Test Conditions | Initial Capacity | Capacity Unit | Number of Cycles | Capacity Retention | Retention Rate Unit | Remarks |
|-----------------|------------------|---------------|------------------|--------------------|---------------------|---------|
| 0.3 C, 1.0-3.0 V, 30°C | 602 | mAh g⁻¹ | 400 | 606 | mAh g⁻¹ (99.7%) | After 0.05 C activation |
| 0.3 C, 1.0-3.0 V, 30°C | ~600 | mAh g⁻¹ | 700 | 560 | mAh g⁻¹ (93%) | Long-term cycling |
| 1.0 C, 1.0-3.0 V, 30°C | 557 | mAh g⁻¹ | - | - | - | Rate performance |
| 0.1 C, 1.0-3.0 V, 30°C | 641 | mAh g⁻¹ | - | - | - | Rate performance |
| 0.1 C, high loading | 647 | mAh g⁻¹ | 110 | - | - | Cathode loading: 6.8 mg cm⁻², areal capacity: 4.4 mAh cm⁻² |

### Battery 2: S@CB||PTMG-HDI-BHDS||Li (Integrated)

| Test Conditions | Initial Capacity | Capacity Unit | Number of Cycles | Capacity Retention | Retention Rate Unit | Remarks |
|-----------------|------------------|---------------|------------------|--------------------|---------------------|---------|
| 0.3 C, 1.0-3.0 V, 30°C | 962 | mAh g⁻¹ | 350 | 812 | mAh g⁻¹ (84.4%) | After 0.05 C activation, sulfur loading: 2.0 mg cm⁻² |
| 0.3 C, 1.0-3.0 V, 30°C | - | - | 350 | 1.6 | mAh cm⁻² | Areal capacity retention |

### Battery 3: Li||PTMG-HDI-BHDS||Li (Symmetric Cell)

| Test Conditions | Initial Capacity | Capacity Unit | Number of Cycles | Capacity Retention | Retention Rate Unit | Remarks |
|-----------------|------------------|---------------|------------------|--------------------|---------------------|---------|
| 0.2 mA cm⁻², 0.2 mAh cm⁻², 30°C | - | - | 6000 hours (3000 cycles) | Stable | - | Dual-integrated structure |
| 1.0 mA cm⁻², various areal capacities | - | - | - | - | - | Overpotential: 262 mV at 1.0 mA cm⁻² |

### Battery 4: SPAN||PTMG-HDI-BHDS||Li (Pouch Cell)

| Test Conditions | Initial Capacity | Capacity Unit | Number of Cycles | Capacity Retention | Retention Rate Unit | Remarks |
|-----------------|------------------|---------------|------------------|--------------------|---------------------|---------|
| 0.3 C, 1.0-3.0 V, 30°C | 611.8 | mAh g⁻¹ | 250 | 561 | mAh g⁻¹ (91.7%) | Total discharge capacity: 216 mAh (1st cycle) |

File: 02.LLM输出结果/ClaudeSonnet-4.5/数据提取/Puzzle-like molecular assembly of nonflammable solid-state polymer electrolytes for safe and high-voltage lithium metal batteries.md
# Puzzle-like molecular assembly of nonflammable solid-state polymer electrolytes for safe and high-voltage lithium metal batteries - Data Extraction

## Electrolyte Composition

| Component | Material | Content/Conditions |
|-----------|----------|--------------------|
| Polymer Matrix | IWSWN-SPE (copolymer of VEC, HFBMA, and TAP) | - |
| Monomer | VEC (vinyl ethylene carbonate), HFBMA (2,2,3,3,4,4,4-heptafluorobutyl methacrylate), TAP (triallyl phosphate) | Molar ratio n(VEC):n(HFBMA):n(TAP) = 1:0.1:0.15 |
| Lithium Salt | LiTFSI | - |
| Lithium Salt Concentration | - | 20 wt% (of total monomer mass) |
| Solvent | None (solvent-free) | - |
| Additives | None reported | - |
| Initiator | AIBN (azobisisobutyronitrile) | 1.0 wt% (relative to sum of VEC, HFBMA, and TAP) |
| Crosslinking Agent | Not reported | - |
| Polymerization Method | In situ free radical polymerization | - |
| Polymerization Conditions | Pre-polymerization: 65°C, 2h; Final polymerization: 70°C, 6h | - |

## Electrolyte Performance

| Performance Indicator | Value | Unit | Test Conditions | Remarks |
|-----------------------|-------|------|-----------------|---------|
| Ionic Conductivity | 4.32 × 10⁻⁴ (0.432 mS cm⁻¹) | S cm⁻¹ | 25°C | With 20 wt% LiTFSI |
| Ionic Conductivity (Low Temperature) | Not reported | - | - | - |
| Li⁺ Transference Number | 0.70 | - | 25°C | - |
| Electrochemical Window | 5.15 | V | LSV test, 1 mV s⁻¹ | - |
| Flame Retardancy | Nonflammable | - | Direct flame test | Superior fire-retardant feature |

## Battery Performance

### Battery 1: Li||NCM622

| Test Conditions | Initial Capacity | Capacity Unit | Number of Cycles | Capacity Retention | Retention Rate Unit | Remarks |
|-----------------|------------------|---------------|------------------|--------------------|---------------------|---------|
| 0.5 C, 2.5-4.3 V, 30°C | 150 | mAh g⁻¹ | 300 | 73.5% | % | Maximum capacity at initial 10 cycles |
| 0.1 C, 2.5-4.3 V | 173.9 | mAh g⁻¹ | - | - | - | Rate capability test |
| 0.2 C, 2.5-4.3 V | 168.0 | mAh g⁻¹ | - | - | - | Rate capability test |
| 0.3 C, 2.5-4.3 V | 161.8 | mAh g⁻¹ | - | - | - | Rate capability test |
| 0.5 C, 2.5-4.3 V | 149.6 | mAh g⁻¹ | - | - | - | Rate capability test |
| 1.0 C, 2.5-4.3 V | 118.4 | mAh g⁻¹ | - | - | - | Rate capability test |
| 2.5-4.3 V, 30°C | Not reported | - | 100+ | - | - | High loading: 15.8 mg cm⁻² |

### Battery 2: Li||NCM811

| Test Conditions | Initial Capacity | Capacity Unit | Number of Cycles | Capacity Retention | Retention Rate Unit | Remarks |
|-----------------|------------------|---------------|------------------|--------------------|---------------------|---------|
| Pouch cell | Not reported | Ah | - | - | - | 2.6 Ah, 349 Wh kg⁻¹ specific energy |

### Battery 3: Li||LiFePO4

| Test Conditions | Initial Capacity | Capacity Unit | Number of Cycles | Capacity Retention | Retention Rate Unit | Remarks |
|-----------------|------------------|---------------|------------------|--------------------|---------------------|---------|
| 1 C, 100°C | Not reported | - | 120 | Stable cycling | - | High temperature performance |

### Battery 4: Li||Li Symmetric Cell

| Test Conditions | Initial Capacity | Capacity Unit | Number of Cycles | Capacity Retention | Retention Rate Unit | Remarks |
|-----------------|------------------|---------------|------------------|--------------------|---------------------|---------|
| 0.2 mA cm⁻², 0.2 mAh cm⁻² | - | - | 2600 h | Stable | - | No short circuit |
| 0.1 mA cm⁻² | - | - | 600 h | Overpotential: 45 mV | - | Stable plating/stripping |
| 0.2 mA cm⁻² | - | - | 600 h | Overpotential: 88 mV | - | Stable plating/stripping |
| 0.3 mA cm⁻² | - | - | 600 h | Overpotential: 145 mV | - | Stable plating/stripping |
| 0.5 mA cm⁻² | - | - | 600 h | Overpotential: 413 mV | - | Stable plating/stripping |
| Critical current density | - | - | - | 1.3 mA cm⁻² | - | Rate performance test |

File: 02.LLM输出结果/ClaudeSonnet-4.5/数据提取/Supremely elastic gel polymer electrolyte enables a reliable electrode structure for silicon-based anodes.md
# Supremely elastic gel polymer electrolyte enables a reliable electrode structure for silicon-based anodes - Data Extraction

## Electrolyte Composition

| Component | Material | Content/Conditions |
|-----------|----------|--------------------|
| Polymer Matrix | PTMG-MDI-EDA copolymer (Copolymer 1) | PTMG:MDI:EDA ratio = 1:2:1 |
| Monomer | Not reported | Not reported |
| Lithium Salt | LiPF6 | 1 M |
| Lithium Salt Concentration | 1 M | In EC/DEC solvent |
| Solvent | EC/DEC | 1:1 v/v |
| Additives | FEC | 10 wt.% |
| Initiator | Not reported | Not reported |
| Crosslinking Agent | Not reported | Not reported |
| Polymerization Method | Step-growth polymerization | PTMG reacted with MDI at 80°C for 4h, then with EDA at 70°C for 4h |
| Polymerization Conditions | 80°C, 4h; then 70°C, 4h | Under inert argon gas in dimethylacetamide |

## Electrolyte Performance

| Performance Indicator | Value | Unit | Test Conditions | Remarks |
|-----------------------|-------|------|-----------------|---------|
| Ionic Conductivity | 2.4 × 10⁻⁴ | S cm⁻¹ | 25°C | Comparable to liquid electrolyte |
| Ionic Conductivity (Low Temperature) | Not reported | Not reported | Not reported | |
| Li⁺ Transference Number | Not reported | Not reported | Not reported | |
| Electrochemical Window | Up to 4.5 | V vs Li⁺/Li | Cyclic voltammetry | Stable electrochemical window |
| Flame Retardancy | Not reported | Not reported | Not reported | |

## Battery Performance

### Battery 1: Li||SiO Half Cell

| Test Conditions | Initial Capacity | Capacity Unit | Number of Cycles | Capacity Retention | Retention Rate Unit | Remarks |
|-----------------|------------------|---------------|------------------|--------------------|---------------------|---------|
| 0.3 mA cm⁻² (1st cycle), 1.0 mA cm⁻² (rest), 0.01-1.5 V | 1068 | mAh g⁻¹ | 150 | 1068 | mAh g⁻¹ | SiO loading: 3.7 mg cm⁻²; copolymer: 0.4 mg cm⁻² |
| 0.3 mA cm⁻² (1st cycle), 1.0 mA cm⁻² (rest), 0.01-1.5 V | 1068 | mAh g⁻¹ | 250 | 1068 | mAh g⁻¹ | After Li counter electrode replacement at 150 cycles |

### Battery 2: SiO||NCM523 Full Cell

| Test Conditions | Initial Capacity | Capacity Unit | Number of Cycles | Capacity Retention | Retention Rate Unit | Remarks |
|-----------------|------------------|---------------|------------------|--------------------|---------------------|---------|
| 1.0 mA cm⁻², 2.8-4.2 V, CC-CV mode | 3.0 | mAh cm⁻² | 350 | 70.0 | % | SiO loading: 4.7 mg cm⁻²; NCM loading: 20 mg cm⁻²; N/P ratio: 1.18 |
| 1.0 mA cm⁻², 2.8-4.2 V, CC-CV mode | 3.5 | mAh cm⁻² (charge) | 350 | 99.9 | % (Coulombic efficiency) | Average Coulombic efficiency over 300 cycles |

File: 02.LLM输出结果/ClaudeSonnet-4.5/数据提取/Upgrading traditional liquid electrolyte via in situ gelation for future lithium metal batteries.md
# Upgrading traditional liquid electrolyte via in situ gelation for future lithium metal batteries - Data Extraction

## Electrolyte Composition

| Component | Material | Content/Conditions |
|-----------|----------|--------------------|
| Polymer Matrix | PDXL (polydioxolane) | Formed in situ |
| Monomer | DOL (1,3-dioxolane) | DOL/DME (1:1, v/v) |
| Lithium Salt | LiTFSI, LiPF6 | 1 M LiTFSI in DOL/DME; 2 M LiPF6 added for gelation |
| Lithium Salt Concentration | 1 M LiTFSI, 2 M LiPF6 | In precursor solution |
| Solvent | DME (1,2-dimethoxyethane) | DOL/DME (1:1, v/v) |
| Additives | Not reported | |
| Initiator | PF5 (phosphorus pentafluoride) | Generated from LiPF6 decomposition |
| Crosslinking Agent | Not reported | |
| Polymerization Method | In situ cationic ring-opening polymerization | LiPF6-induced |
| Polymerization Conditions | Room temperature (ambient conditions), ~10 hours | Standing time for complete gelation |

## Electrolyte Performance

| Performance Indicator | Value | Unit | Test Conditions | Remarks |
|-----------------------|-------|------|-----------------|---------|
| Ionic Conductivity | 3.8 × 10⁻³ | S cm⁻¹ | Room temperature, after 10 hours gelation | Stabilized value |
| Ionic Conductivity (Low Temperature) | Not reported | | | |
| Li⁺ Transference Number | Not reported | | | |
| Electrochemical Window | 4.60 | V | LSV measurement, room temperature | GPE shows stability up to 4.60 V |
| Flame Retardancy | Not reported | | | |

## Battery Performance

### Battery 1: Li-S Battery

| Test Conditions | Initial Capacity | Capacity Unit | Number of Cycles | Capacity Retention | Retention Rate Unit | Remarks |
|-----------------|------------------|---------------|------------------|--------------------|---------------------|---------|
| 0.5 C, 1.8-3.0 V | 1010 | mAh g⁻¹ | 500 | 741 | mAh g⁻¹ | 73.7% retention; Coulombic efficiency >97% |
| 0.5 C, 1.8-3.0 V | 1010 | mAh g⁻¹ | 1000 | ~505 | mAh g⁻¹ | ~50% retention; 0.05% decay per cycle |
| 0.5 C, 1.8-3.0 V | Not reported | mAh g⁻¹ | 1 | 97.2 | % | First-cycle Coulombic efficiency |

### Battery 2: Li-LiFePO4 Battery

| Test Conditions | Initial Capacity | Capacity Unit | Number of Cycles | Capacity Retention | Retention Rate Unit | Remarks |
|-----------------|------------------|---------------|------------------|--------------------|---------------------|---------|
| 0.5 C | Not reported | mAh g⁻¹ | 700 | 95.6 | % | Coulombic efficiency >99.5% |

### Battery 3: Li-NCM622 Battery

| Test Conditions | Initial Capacity | Capacity Unit | Number of Cycles | Capacity Retention | Retention Rate Unit | Remarks |
|-----------------|------------------|---------------|------------------|--------------------|---------------------|---------|
| 0.1 C, 2.8-4.3 V | Not reported | mAh g⁻¹ | 100 | Stable | | Good capacity and Coulombic efficiency retention |

### Battery 4: Li\|Li Symmetrical Battery

| Test Conditions | Initial Capacity | Capacity Unit | Number of Cycles | Capacity Retention | Retention Rate Unit | Remarks |
|-----------------|------------------|---------------|------------------|--------------------|---------------------|---------|
| 0.5 mA cm⁻², 1.0 mAh cm⁻² | Not applicable | | ~800 hours | Stable | | Overpotential <25 mV |
| 1.0 mA cm⁻², 1.0 mAh cm⁻² | Not applicable | | >400 hours | Stable | | No obvious voltage polarization |
