Repository: ZedZhang777/LLM-

File: 02.LLM输出结果/ClaudeSonnet-4.5/知识总结/Supremely elastic gel polymer electrolyte enables a reliable electrode structure for silicon-based anodes.md
# Supremely elastic gel polymer electrolyte enables a reliable electrode structure for silicon-based anodes

## Basic Information

| Item | Content |
|------|------|
| **Journal** | Nature Communications |
| **Year/Volume-Issue** | 2019, Volume 10, Article 5586 |
| **DOI** | https://doi.org/10.1038/s41467-019-13434-5 |
| **First Author** | Qingquan Huang |
| **Corresponding Author** | Donghai Wang |
| **Affiliation** | Department of Mechanical Engineering, The Pennsylvania State University, University Park, PA 16802, USA |

## Research Background and Motivation

Silicon-based materials are promising anodes for next-generation lithium-ion batteries due to their high specific capacities (3860 mAh g⁻¹) and low operation potentials. However, the huge volume expansion and shrinkage during lithiation/delithiation cycles (up to 300%) result in severe displacement of silicon particles, structural collapse of electrodes, unstable solid-electrolyte interphase (SEI) layers, and electrode peeling-off from current collectors. This leads to rapid capacity fade and represents a major obstacle hindering silicon-based anode technology commercialization. While various structured silicon materials, silicon-carbon composites, and functional binders have been developed to address particle pulverization and maintain electrode integrity, the displacement of material particles and structural collapse at the electrode level remain unsolved, especially at high mass loadings. Although polyrotaxanes-based polymers and self-healing polymers can repair damage after cracking occurs, strategies to intrinsically alleviate particle displacement and electrode cracking before damage happens are highly needed. This research aims to develop a supremely elastic gel polymer electrolyte serving as an intra-electrode cushion to reduce electrode expansion during lithiation and facilitate structure recovery during delithiation.

## Research Methods and Innovation Points

### Composition of Gel Electrolyte

| Component | Specific Material | Content/Ratio |
|---------|---------|----------|
| **Polymer Matrix/Monomer** | Poly(tetramethylene ether) glycol (PTMG, Mw=2900) as soft domain; 4,4'-methylene diphenyl diisocyanate (MDI) and ethylenediamine (EDA) as hard domain | Optimal ratio - PTMG:MDI:EDA = 1:2:1 (molar ratio); Copolymer 1 formulation |
| **Lithium Salt** | LiPF₆ (absorbed from liquid electrolyte) | 1 M (in absorbed electrolyte) |
| **Solvent** | Dimethylacetamide (DMAc) for synthesis; EC/DEC (1:1 v/v) absorbed for GPE formation | 48 wt% electrolyte uptake; 10 wt% FEC additive |
| **Additive** | Fluoroethylene carbonate (FEC) | 10 wt% in absorbed electrolyte |
| **Initiator/Crosslinking Agent** | N/A (step-growth polymerization) | N/A |
| **Polymerization Conditions** | Two-step synthesis: Step 1 at 80°C for 4 h (MDI+PTMG); Step 2 at 70°C for 4 h (addition of EDA); Final drying at 60°C | Temperature: 70-80°C; Time: 8 h total |

### Polymerization Method

- **Polymerization Type**: Step-growth polymerization (polyurethane formation via reaction between isocyanate and hydroxyl/amine groups)
- **Polymerization Conditions**: First step: MDI and PTMG heated at 80°C for 4 hours under inert argon to form isocyanate-capped PTMG intermediate; Second step: EDA added at room temperature, then heated to 70°C for 4 hours; Polymer obtained by evaporating solvent at 60°C; Application: polymer solution (5 wt% in DMAc) cast onto SiO electrode, self-infused, dried at room temperature overnight, then 120°C for 2 hours under vacuum

### Key Innovation Points

1. **Soft-Hard Domain Combination Strategy**: Novel copolymer design combining soft ether-based domain (PTMG) for electrolyte swelling and hard cyclic ring-based domain (MDI-EDA) for preventing excessive swelling and providing chemical weak interactions (hydrogen bonding and π-π interactions), resulting in supreme elasticity (>2300% elongation for GPE, Young's modulus 0.7 MPa) while maintaining structural integrity
2. **Intra-Electrode Cushion Concept**: GPE serves as uniformly distributed elastic cushion within electrode to reduce absolute particle displacement and electrode expansion during lithiation (53% thickness increase vs. 94% for control), and facilitate structural recovery during delithiation (120% final thickness vs. 152% for control), intrinsically preventing electrode cracking rather than repairing damage after occurrence
3. **SEI Modification Mechanism**: Elastic GPE participates in SEI formation, reducing inorganic salt decomposition products (LiF, Li₂CO₂R, LixPOyFz) and increasing organic components concentration, resulting in more stable interfacial chemistry with superior adhesion strength (0.4 N vs. 0.2 N for bare electrode) and minimal impedance growth during cycling

## Main Results

### Physicochemical Properties of Electrolyte

| Performance Indicator | Test Conditions | Value | Unit |
|---------|---------|------|------|
| **Ionic Conductivity** | 25°C | 2.4×10⁻⁴ | S cm⁻¹ |
| **Elongation at Break** | GPE, room temperature | >2300 | % |
| **Elongation at Break** | Dry copolymer 1 | >900 | % |
| **Young's Modulus** | GPE | 0.7 | MPa |
| **Young's Modulus** | Dry copolymer 1 | 1.2 | MPa |
| **Electrolyte Uptake** | Copolymer 1 in 1M LiPF₆ EC/DEC | 48 | wt% |
| **Electrochemical Window** | vs. Li⁺/Li, cyclic voltammetry | Up to 4.5 | V |
| **Adhesion Strength** | Uncycled SiO electrode with copolymer | 0.4 | N |
| **Adhesion Strength** | Bare SiO electrode | 0.2 | N |

### Battery Performance Data

#### SiO||Li Half Cell (mass loading: 3.7 mg cm⁻²)

| Test Conditions | Initial Capacity | Cycle Life | Capacity Retention Rate | Remarks |
|---------|---------|---------|-----------|------|
| 0.3 mA cm⁻² (1st), 1.0 mA cm⁻² (rest), 0.01-1.5 V | ~1200 mAh g⁻¹ | 150 cycles | ~89% (1068 mAh g⁻¹) | SiO with elastic GPE |
| After Li replacement | 1068 mAh g⁻¹ | 250 cycles total | Stable at 1068 mAh g⁻¹ | Li counter electrode replaced at 150 cycles |
| 0.3 mA cm⁻² (1st), 1.0 mA cm⁻² (rest) | ~900 mAh g⁻¹ | <100 cycles | Rapid fade | Bare SiO control |

#### SiO||NCM523 Full Cell (SiO loading: 4.7 mg cm⁻², NCM loading: 20 mg cm⁻²)

| Test Conditions | Initial Capacity | Cycle Life | Capacity Retention Rate | Remarks |
|---------|---------|---------|-----------|------|
| 1.0 mA cm⁻², 2.8-4.2 V, 30°C | 3.0 mAh cm⁻² (discharge) | 350 cycles | 70.0% (2.1 mAh cm⁻²) | SiO with elastic GPE, N/P=1.18, CE=99.9% |
| 1.0 mA cm⁻², 2.8-4.2 V, 30°C | ~3.0 mAh cm⁻² | 76 cycles | 70.0% | Bare SiO control |
| Initial charge/discharge | 3.5/3.0 mAh cm⁻² | - | - | Pre-cycled SiO anode (4.0 mAh cm⁻²) paired with NCM (3.4 mAh cm⁻²) |

#### Li||Li Symmetric Battery

| Current Density | Areal Capacity | Stable Cycling Time | Overpotential | Remarks |
|---------|---------|------------|--------|------|
| Data not explicitly provided for Li||Li cells | - | - | - | Focus on SiO anode performance |

### Special Performance

- **Electrode Structural Stability**: In-situ thickness measurement showed significantly reduced electrode expansion - 53% thickness increase during lithiation (vs. 94% for control) and 120% final thickness after delithiation (vs. 152% for control); electrode maintained stable thickness changes in subsequent cycles indicating reliable structure without severe cracking
- **Morphological Integrity**: SEM imaging revealed much fewer and smaller cracks after 10-20 cycles for GPE-incorporated electrode compared to large cracks and electrode delamination in control samples; cross-sectional images showed dense electrode structure vs. large internal cracks causing current collector delamination in control
- **Interfacial Stability**: XPS depth profiling showed GPE-containing electrode had lower concentration of inorganic Li salts in SEI (LixPOyFz, LiF, Li₂CO₂R) and higher organic component concentration, indicating GPE participation in SEI formation reduced electrolyte decomposition; stable impedance without clear increase over 100 cycles vs. rapid resistance growth in control
- **High Coulombic Efficiency**: Average Coulombic efficiency of 99.9% achieved over 300 cycles in full cells, meeting critical threshold for practical Si-based anodes (calculated requirement: 99.9% CE needed for 80% capacity retention after 225 cycles)
- **Strong Adhesion**: Peel-adhesion test showed 2× higher adhesion strength (0.4 N vs. 0.2 N); electrode remained intact after vigorous stirring in solvent while control electrode suffered severe particle peeling
- **Comparison with Other Polymers**: Elastic GPE outperformed conventional polymers (PAA, PVA, PAA-PVA, PVdF-HFP) which showed poor elasticity, low ionic conductivity, reduced cycling stability, and large polarization

## Mechanism Analysis and Characterization

**Structural Design and Elasticity Mechanism**: The copolymer's supreme elasticity originates from the unique soft-hard domain architecture. FTIR spectroscopy confirmed polyurethane formation through characteristic O=C-N signals. The soft PTMG domain (Mw=2900) provides flexibility and swells in carbonate electrolytes, while the hard MDI-EDA cyclic ring domain prevents excessive swelling through hydrogen bonding and π-π interactions within polymer chains. Stress-strain testing revealed the GPE (after electrolyte uptake) exhibited superior mechanical properties compared to dry copolymer - tolerating >2300% elongation (vs. >900% for dry polymer) with Young's modulus of 0.7 MPa (vs. 1.2 MPa dry). The optimal MDI-EDA:PTMG ratio of 2:1 balanced mechanical strength (modulus 1.2 MPa) with electrolyte absorption capacity (48 wt% uptake).

**Electrode-Level Structural Protection**: In-situ thickness monitoring during lithiation/delithiation revealed the elastic GPE mechanism. During initial lithiation, both electrodes showed no thickness change initially due to electrode porosity accommodating particle expansion. As lithiation progressed, the control SiO electrode exhibited 94% thickness increase, while GPE-incorporated electrode showed only 53% increase - the elastic GPE cushion compressed to accommodate particle expansion. During delithiation, the GPE-electrode recovered to 120% of original thickness (attributed to SEI, inactive Li₂O, lithium silicate formation), while control remained at 152% due to severe irreversible cracking. This indicates the elastic GPE intrinsically reduces particle displacement and facilitates structural recovery.

**Interfacial Chemistry Modification**: High-resolution XPS characterization of cycled electrodes revealed distinct SEI compositions. The GPE-incorporated electrode showed characteristic O=C-N signals (399.7 eV in N 1s, 287.6 eV in C 1s) from the copolymer, indicating GPE participation in SEI formation. Quantitative analysis showed markedly lower inorganic salt concentrations - reduced LixPOyFz (686.2 eV in F 1s), LiF (684.8 eV in F 1s), Li₂CO₂R (287.7 eV in C 1s), and CH₂OCOOLi (288.9 eV in C 1s) compared to control. Higher organic component concentrations (C-C/C-H at 284.6 eV, C-O at 286.0 eV) indicated reduced electrolyte decomposition. Cross-sectional EDS mapping confirmed uniform N element distribution throughout electrode, verifying uniform GPE distribution.

**Morphological Evolution**: SEM imaging documented dramatic differences in electrode integrity. Control electrodes developed large surface cracks after only 10 cycles, with cross-sectional images revealing extensive internal cracking causing electrode delamination from copper current collectors. These cracks grew larger after 20 cycles. In contrast, GPE-incorporated electrodes maintained dense, crack-free morphology even after 20 cycles with minimal surface defects. Electrochemical impedance spectroscopy corroborated these findings - GPE cells showed stable resistance over 100 cycles while control samples exhibited rapid resistance growth, consistent with progressive electrode degradation.

**Adhesion and Structural Integrity**: Peel-adhesion testing quantified interfacial stability - GPE-incorporated electrodes exhibited 0.4 N adhesion strength, double that of bare electrodes (0.2 N). Vigorous stirring tests demonstrated superior particle retention, with GPE electrodes remaining intact while control samples suffered severe particle loss. XPS analysis revealed uniform polymer coating on SiO particles, and cross-sectional EDS showed homogeneous N element distribution, confirming the GPE functions as a uniformly distributed intra-electrode cushion rather than just a surface coating.

## Conclusions and Significance

This work demonstrates a breakthrough strategy using a supremely elastic gel polymer electrolyte to intrinsically alleviate the structural collapse of silicon-based anodes at the electrode level. The key innovation lies in the rational design of a copolymer combining soft ether-based domains (PTMG) with hard cyclic ring-based domains (MDI-EDA), achieving exceptional elasticity (>2300% elongation) while maintaining high ionic conductivity (2.4×10⁻⁴ S cm⁻¹ at 25°C). This elastic GPE serves as an intra-electrode cushion that fundamentally changes the mechanical behavior during cycling - reducing electrode thickness expansion from 94% to 53% during lithiation and enabling structural recovery to 120% (vs. 152% for control) during delithiation.

The practical significance is demonstrated through remarkable electrochemical performance: SiO anodes achieved stable capacity of 1068 mAh g⁻¹ over 250 cycles in half cells, and SiO||NCM523 full cells delivered 70% capacity retention over 350 cycles with commercial-level reversible capacity of 3.0 mAh cm⁻² and critically important average Coulombic efficiency of 99.9%. This meets the calculated requirement (99.9% CE for 80% retention after 225 cycles) for practical Si-based anode deployment.

The mechanism studies reveal that the elastic GPE not only mechanically cushions particle displacement but also participates in SEI formation, creating a more stable organic-rich interfacial layer with reduced electrolyte decomposition. The dramatically improved electrode integrity (minimal cracking, strong adhesion, stable impedance) addresses the long-standing problem of electrode-level structural collapse that has plagued high-loading silicon anodes.

This approach represents a paradigm shift from post-damage repair strategies to preventive structural stabilization, offering a scalable solution compatible with commercial electrode manufacturing (solution casting method). The work provides a foundation for designing functional gel polymer electrolytes for practical high-performance silicon-based anodes in next-generation lithium-ion batteries, with potential applications in electric vehicles and grid energy storage requiring high energy density and long cycle life. The demonstrated compatibility with commercial-level mass loadings (4.7 mg cm⁻²) and industry-relevant performance metrics positions this technology for near-term practical implementation.

File: 02.LLM输出结果/ClaudeSonnet-4.5/知识总结/Upgrading traditional liquid electrolyte via in situ gelation for future lithium metal batteries.md
# Upgrading traditional liquid electrolyte via in situ gelation for future lithium metal batteries

## Basic Information

| Item | Content |
|------|------|
| **Journal** | Science Advances |
| **Year/Volume-Issue** | 2018, Volume 4, Article eaat5383 |
| **DOI** | 10.1126/sciadv.aat5383 |
| **First Author** | Feng-Quan Liu |
| **Corresponding Author** | Yu-Guo Guo, Lin Li |
| **Affiliation** | Beijing Key Laboratory of Energy Conversion and Storage Materials, College of Chemistry, Beijing Normal University, Beijing 100875, China; CAS Key Laboratory of Molecular Nanostructure and Nanotechnology, Institute of Chemistry, Chinese Academy of Sciences, Beijing 100190, China |

## Research Background and Motivation

High-energy lithium metal batteries (LMBs) are expected to play important roles in next-generation energy storage systems for electric vehicles, unmanned planes, and smart electrical grids. However, uncontrolled lithium dendrite growth and pulverization in conventional liquid electrolytes seriously impede LMBs from authentic commercialization. While gel polymer electrolytes (GPEs) and solid polymer electrolytes (SPEs) exhibit superior stability toward lithium anodes compared to traditional liquid electrolytes, interfacial problems remain, especially separation between cathode materials and electrolytes. Although in-situ polymerization has been proven effective for synthesizing GPEs/SPEs with compatible interfaces, most current strategies require extra non-electrolytic monomers, initiators, and special conditions like high temperature. There is a lack of productive strategies that can utilize conventional commercialized electrolyte materials without impurity introduction while being implementable under moderate external conditions. This research aims to develop a facile strategy to convert traditional ether-based electrolytes into quasi-solid GPEs without additives or harsh conditions, making large-scale commercialization of LMBs feasible.

## Research Methods and Innovation Points

### Composition of Gel Electrolyte

| Component | Specific Material | Content/Ratio |
|---------|---------|----------|
| **Polymer Matrix/Monomer** | 1,3-dioxolane (DOL) as monomer; 1,2-dimethoxyethane (DME) as liquid plasticizer; Polydioxolane (PDXL) as polymer framework | DOL:DME = 1:1 (v/v) in precursor; 91.0% polymerization conversion rate of DOL |
| **Lithium Salt** | LiPF₆ (serves dual role as salt and initiator reservoir); LiTFSI | 2 M LiPF₆ in precursor solution; base electrolyte: 1 M LiTFSI in DOL/DME |
| **Solvent** | DOL (polymerizes to PDXL); DME (remains as liquid phase) | DOL/DME = 1:1 (v/v) initially |
| **Additive** | Trace H₂O (12 ppm) necessary for polymerization termination | 12 ppm |
| **Initiator/Crosslinking Agent** | LiPF₆ decomposition releases PF₅ (Lewis acid initiator); H⁺(PF₅OH)⁻ formed with trace H₂O | Generated in-situ from LiPF₆ |
| **Polymerization Conditions** | Ambient temperature (room temperature); Standing time: ~10 hours for complete gelation; Dissolution heat of LiPF₆ promotes partial decomposition | Temperature: Room temperature; Time: ~10 h |

### Polymerization Method

- **Polymerization Type**: Cationic ring-opening polymerization of DOL induced by LiPF₆
- **Polymerization Conditions**: Room temperature (ambient conditions); standing for ~10 hours; LiPF₆ dissolution heat promotes partial decomposition releasing PF₅ gas (detected by GC-MS); PF₅ combines with trace H₂O (12 ppm) to form H⁺(PF₅OH)⁻ initiator; protonation of DOL monomers forms reactive oxonium ions; repetitious DOL insertion leads to polymer chain growth; H₂O attacks oxonium ions for chain termination via nucleophilic substitution

### Key Innovation Points

1. **Additive-Free In-Situ Gelation Strategy**: First demonstration of using commercial LiPF₆ to induce cationic ring-opening polymerization of DOL at room temperature without external monomers, initiators, or heating, representing one of the easiest methods to fabricate polymer-based electrolytes with incomparable advantages including commercialized materials, freedom from impurities, and moderate conditions
2. **Dual-Function LiPF₆ Mechanism**: LiPF₆ serves simultaneously as lithium salt and "initiator reservoir" - its dissolution heat promotes partial decomposition releasing PF₅ gas, which combines with trace H₂O to form H⁺(PF₅OH)⁻ initiator enabling spontaneous polymerization under ambient conditions, achieving high molecular weight PDXL (Mn ~52,000) with 91% conversion rate
3. **Polymer Framework-Liquid Plasticizer Combination**: Unique quasi-solid structure combining high molecular weight linear-chain PDXL framework (with ether bond-rich structure for Li⁺ conduction) and liquid DME plasticizer, maintaining high ionic conductivity (3.8×10⁻³ S cm⁻¹), low volatilization (1/6 of liquid electrolyte), superior dendrite suppression, broadened electrochemical window (up to 4.6 V), and universal compatibility with diverse cathodes (sulfur, LiFePO₄, NCM622)

## Main Results

### Physicochemical Properties of Electrolyte

| Performance Indicator | Test Conditions | Value | Unit |
|---------|---------|------|------|
| **Ionic Conductivity** | Room temperature, after 10 h gelation | 3.8×10⁻³ | S cm⁻¹ |
| **Molecular Weight (Mn)** | After 10 h polymerization | ~52,000 | g mol⁻¹ |
| **Polymerization Conversion** | DOL to PDXL | 91.0 | % |
| **Electrochemical Window** | LSV test | Up to 4.6 | V |
| **Volatilization** | Relative to liquid electrolyte | 1/6 | - |
| **Melting Point** | PDXL polymer framework | 60 | °C |
| **Trace H₂O Content** | In precursor solution | 12 | ppm |

### Battery Performance Data

#### Li||Li Symmetric Battery

| Current Density | Areal Capacity | Stable Cycling Time | Overpotential | Remarks |
|---------|---------|------------|--------|------|
| 0.5 mA cm⁻² | 1.0 mAh cm⁻² | ~800 h | <25 mV | GPE, stable after activation |
| 1.0 mA cm⁻² | 1.0 mAh cm⁻² | >400 h | Stable, no increase | GPE |
| 0.5 mA cm⁻² | 1.0 mAh cm⁻² | - | Continuously increasing | LE control, visible polarization growth |
| 1.0 mA cm⁻² | 1.0 mAh cm⁻² | - | Rapid increase | LE control |

#### Li-S Battery (KB/S cathode, ~1.5 mg cm⁻² sulfur loading)

| Test Conditions | Initial Capacity | Cycle Life | Capacity Retention Rate | Remarks |
|---------|---------|---------|-----------|------|
| 0.5 C, 1.8-3.0 V | 1010 mAh g⁻¹ (discharge) | 500 cycles | 73.7% (741 mAh g⁻¹) | GPE, CE >97% |
| 0.5 C, 1.8-3.0 V | - | 1000 cycles | 50% | GPE, 0.05% decay/cycle |
| 0.5 C, 1.8-3.0 V | 1010 mAh g⁻¹ | 300 cycles | 36.6% (370 mAh g⁻¹) | LE control, rapid decline |
| 1st cycle CE | 1039 mAh g⁻¹ (charge) | - | 97.2% | GPE, without additives |
| 1st cycle CE | - | - | 78.5% | LE control |

#### Li||LiFePO₄ Battery (~5.0 mg cm⁻² loading)

| Test Conditions | Initial Capacity | Cycle Life | Capacity Retention Rate | Remarks |
|---------|---------|---------|-----------|------|
| 0.5 C, 2.5-4.0 V | ~160 mAh g⁻¹ | 700 cycles | 95.6% | GPE, CE >99.5%, voltage gap 0.14 V |
| 0.5 C, 2.5-4.0 V | - | <700 cycles | Scattered decline | LE control, efficiency loss |

#### Li||NCM622 Battery (~3.0 mg cm⁻² loading)

| Test Conditions | Initial Capacity | Cycle Life | Capacity Retention Rate | Remarks |
|---------|---------|---------|-----------|------|
| 0.1 C, 2.8-4.3 V | ~180 mAh g⁻¹ | 100 cycles | Stable | GPE, normalized charge/discharge without overcharging |
| 0.1 C, 2.8-4.3 V | - | - | Severe overcharging | LE control, massive solvent oxidation at 4.3 V |

### Special Performance

- **Dendrite Suppression**: SEM morphology after cycling at 1.0 mA cm⁻² showed smooth Li surface with few sporadic coarse sites and no dendrites or pulverization layer for GPE system; in contrast, LE system exhibited predominantly pulverized rough surface with typical protruding dendrite structures and pulverization layer eroded >50 μm deep into Li foil
- **SEI Stability**: Li-Cu battery tests showed GPE achieved 90% initial Coulombic efficiency at 1 mA cm⁻² reaching >95% after several cycles and remaining stable for 100 cycles without decline; LE control showed lower initial efficiency (81%) with integral decline after 20 cycles due to repetitive SEI breakage/repair; overpotential remained stable for GPE (no polarization increment) vs. dramatic increase from 30 to 70 mV (10th to 50th cycle) for LE
- **Polysulfide Shuttling Suppression**: Permeation test demonstrated polysulfides scarcely infiltrated GPE even after 48 hours while LE showed no resistance; separator from GPE-based Li-S battery remained nearly original color after 50 cycles at 0.5 C while LE-based separator turned yellow; impedance remained stable for GPE vs. continuous resistance increase for LE due to insulated sulfide deposits on anode
- **Self-Discharge Resistance**: Li-S battery with GPE showed only 6% capacity decay after 1-week interruption at highest polysulfide concentration (2.05 V cutoff), with minor capacity rise in subsequent cycles indicating reversible activation contribution; LE-based battery showed 40% irreversible capacity loss under same conditions
- **High-Voltage Stability**: LSV demonstrated LE decomposition starting at 4.0 V with serious decomposition >4.2 V; GPE showed no obvious decomposition current until 4.6 V; transformation of unstable cyclic DOL into stable linear-chain PDXL broadened electrochemical stability window enabling NCM622 compatibility at 4.3 V cutoff
- **Mechanical Flexibility**: Soft-packed NCM622||Li battery with GPE exhibited no power delivery failure under various mechanical deformations including bending and folding, attributed to reduced GPE mobility and higher mechanical strength maintaining stronger interfacial attachment
- **Low Volatilization**: Weight change monitoring showed GPE volatilization only 1/6 that of pristine liquid electrolyte at room temperature

## Mechanism Analysis and Characterization

**Cationic Ring-Opening Polymerization Mechanism**: The gelation chemistry represents the first application of LiPF₆-induced cationic polymerization in lithium secondary battery systems. GC-MS analysis detected gaseous PF₅ released from partial LiPF₆ decomposition promoted by its dissolution heat at the relatively high concentration (2 M) used. PF₅ acts as a strong Lewis acid initiator combining with trace H₂O (12 ppm) to form H⁺(PF₅OH)⁻, which induces DOL monomers to convert into reactive oxonium ions via fast protonation. Repetitious interposition of DOL monomers into oxonium ions leads to polymer chain growth. Chain termination occurs when trace H₂O attacks oxonium ions via nucleophilic substitution. XPS spectrum detected small amounts of LiF generated from LiPF₆ decomposition, though too little to be visible macroscopically.

**Structural Characterization of PDXL**: ¹H NMR spectrum showed chemical shifts at 3.72 ppm (assigned to H on –O–CH₂–CH₂–O–) and 4.75 ppm (–O–CH₂–O–) with integral area ratio 2:1, confirming –CH₂–O–CH₂–CH₂–O– as the repeating unit. ¹³C NMR and FTIR spectra corroborated this structure. The purified PDXL achieved molecular weight Mn ~52,000 (based on polystyrene standard) after 10 hours polymerization, with remarkably high conversion rate of 91.0% from monomer DOL to polymer.

**Gelation Process Evolution**: Real-time monitoring during polymerization showed molecular weight (Mn) and ionic conductivity changing in opposite trends, consistent with cationic polymerization characteristics. Initially high ionic conductivity decreased as polymer chains grew. After 10 hours, Mn reached ~52,000 and ionic conductivity stabilized at 3.8×10⁻³ S cm⁻¹. The high conductivity results from the unique strategy of transforming only part of liquid phase (DOL) into solid framework (PDXL), while DME liquid phase acts as plasticizer combining with PDXL. The ether bond-rich linear chain PDXL structure exhibits prominent Li⁺ delivery ability similar to polyethylene oxide. DME liquid phase tremendously reduces transport resistance within GPE.

**Li Dendrite Suppression Mechanism**: Symmetrical Li||Li cell cycling at 0.5 and 1.0 mA cm⁻² demonstrated GPE maintains remarkably low overpotential (~20-25 mV at 0.5 mA cm⁻², stable at 1.0 mA cm⁻²) for >800 and >400 hours respectively, while LE showed continuously increasing polarization. Post-cycling SEM revealed smooth Li surface without dendrites for GPE vs. predominantly pulverized surface with protruding dendrite structures and >50 μm deep pulverization layer for LE. The improved interfacial compatibility arises from polymer framework confinement of liquid phase, guaranteeing less contact between Li surface and reactive electrolyte components, effectively reducing interfacial reactions and promoting even Li⁺ dispersion on Li surface.

**Polysulfide Confinement in Li-S Batteries**: In-situ polymerization achieved sufficient precursor infiltration into sulfur electrode, with SEM showing originally exposed cathode and separator evenly covered by GPE both on surface and inside cathode. Polymer framework acts as physical blockage for polysulfide migration, confirmed by permeation test showing polysulfides scarcely infiltrated GPE after 48 hours vs. no resistance in LE. Post-cycling separator analysis (50 cycles at 0.5 C) showed nearly original color for GPE vs. yellow for LE, evidencing polysulfides sealed within cathode chamber. CV profiles of GPE overlapped well with typical sulfur redox peaks (anodic: 2.30 and 2.40 V; cathodic: 2.25 and 2.05 V) without side reactions, while LE showed visible oxidation peak shift indicating detrimental polarization from shuttle effect. XPS characterization of cycled Li anodes revealed feather-like sulfide deposits from polysulfide-Li side reactions in LE system blocking normal Li⁺ plating/stripping, while GPE system showed smooth deposit-free surface.

**High-Voltage Electrochemical Stability**: The instability of liquid DOL/DME originates from DOL's unstable cyclic structure, becoming unstable at 4.0 V with serious decomposition >4.2 V. Ring-opening polymerization stabilizes cyclic DOL into long-chain linear PDXL structure, improving electrolyte tolerance toward high-voltage electrochemical processes. LSV demonstrated no obvious GPE decomposition current until 4.6 V, enabling normalized NCM622 cycling at 4.3 V cutoff without oxidation-led overcharging phenomenon that plagued LE systems.

## Conclusions and Significance

This work presents a groundbreaking strategy to upgrade traditional liquid electrolytes into quasi-solid gel polymer electrolytes via in-situ gelation at ambient temperature without external additives, initiators, or heating. The innovative approach exploits the intrinsic chemistry of commercial LiPF₆ to induce cationic ring-opening polymerization of DOL from conventional ether-based electrolytes, representing one of the most facile and straightforward methods to fabricate polymer-based electrolytes. The dual-function mechanism where LiPF₆ serves simultaneously as lithium salt and initiator reservoir (releasing PF₅ through dissolution heat-promoted decomposition) enables spontaneous polymerization under room temperature, achieving high molecular weight PDXL (Mn ~52,000) with exceptional 91% conversion rate.

The resulting GPE exhibits a unique quasi-solid structure combining PDXL polymer framework with liquid DME plasticizer, delivering superior performance across multiple metrics: high ionic conductivity (3.8×10⁻³ S cm⁻¹), low volatilization (1/6 of liquid electrolyte), effective dendrite suppression (smooth Li surface without pulverization after >800 hours cycling), and broadened electrochemical window (4.6 V enabling high-voltage cathode compatibility). The remarkable universality across diverse cathode chemistries demonstrates practical viability: Li-S batteries achieved outstanding 97% Coulombic efficiency without additives, 73.7% capacity retention after 500 cycles (741 mAh g⁻¹) and 50% retention after 1000 cycles with only 0.05% decay per cycle; LiFePO₄||Li batteries maintained 95.6% capacity retention after 700 cycles with >99.5% Coulombic efficiency; NCM622||Li batteries realized normalized cycling at 4.3 V cutoff breaking voltage limitations of traditional ether-based electrolytes.

The significance extends beyond performance metrics to practical implementation feasibility. The strategy utilizes exactly the most conventional commercialized electrolyte materials (DOL/DME/LiPF₆/LiTFSI) without impurity introduction, demonstrates unprecedented adaptability to current battery packing technologies (including flexible soft-packed cells maintaining power delivery under mechanical deformation), and requires no special equipment or conditions for manufacturing. The polymer framework physically confines polysulfides eliminating shuttle effect, maintains stable SEI layers preventing repetitive breakage/repair, and provides superior self-discharge resistance (only 6% capacity decay vs. 40% for liquid electrolyte after 1-week interruption).

This work establishes a new paradigm for upgrading traditional electrolyte systems through innovative chemistry rather than complicated engineering, opening a new frontier in advanced electrolyte development for future lithium metal batteries. The demonstrated compatibility with industrial-scale production processes, combined with superior safety (reduced volatilization, dendrite suppression) and performance across multiple cathode systems, positions this technology for near-term commercialization in high-energy applications including electric vehicles, unmanned aerial vehicles, and smart electrical grids requiring both high energy density and long-term reliability.
