Repository: ZedZhang777/LLM-

File: 02.LLM输出结果/Deepseek-V3.2/数据提取/A scalable and long-cycle-life 600 Wh kg−1 solid-state lithium metal pouch cell.md
# A scalable and long-cycle-life 600 Wh kg−1 solid-state lithium metal pouch cell - Data Extraction

## Electrolyte Composition

| Component | Material | Content/Conditions |
|-----------|----------|--------------------|
| Polymer Matrix | Crosslinked backbone from PETE, DAP, and HFBMA | |
| Monomer | Pentaerythritol tetraacrylate (PETE), Diethyl allyl phosphate (DAP), 2,2,3,4,4,4-hexafluorobutyl methacrylate (HFBMA) | 1.5 wt% PETE, 1.5 wt% DAP, 1 wt% HFBMA (for GMFN) |
| Lithium Salt | LiPF₆, Mg(TFSI)₂, LiNO₃ | 1.2 M LiPF₆, 0.02 M Mg(TFSI)₂, 65 mM LiNO₃ |
| Lithium Salt Concentration | 1.2 M (LiPF₆) | |
| Solvent | FEC/FEMC/EMC/DMC | Volume ratio = 3:1.5:1.5:4 (for MFN base) |
| Additives | Hexamethyldisilazane (HMDS), Lithium difluoro(oxalato)borate (LiDFOB), Benzoyl peroxide (BPO) | 0.1 wt% HMDS, LiDFOB (amount in BGPL solution), 0.2 wt% BPO |
| Initiator | Benzoyl peroxide (BPO) | 0.2 wt% |
| Crosslinking Agent | PETE (functionally, due to four-armed C=C bonds) | |
| Polymerization Method | In-situ free radical polymerization | |
| Polymerization Conditions | 65°C for 4 h (coin cell GMFN); 60°C for 1 h (pouch cell GMFN) | |

## Electrolyte Performance

| Performance Indicator | Value | Unit | Test Conditions | Remarks |
|-----------------------|-------|------|-----------------|---------|
| Ionic Conductivity | 1.82 | mS cm⁻¹ | 25°C | For GMFN electrolyte |
| Ionic Conductivity (Low Temperature) | Not reported | | | |
| Li⁺ Transference Number | 0.64 | | | For GMFN electrolyte |
| Electrochemical Window | >5.2 | V | Li\|Ni92 cell floating test | GMFN stable at 5.2 V |
| Flame Retardancy | Non-flammable | | | GMFN could not be ignited. |

## Battery Performance

### Battery 1: 11 Ah-class Li metal pouch cell (Ni92\|BGPL@Li with GMFN)

| Test Conditions | Initial Capacity | Capacity Unit | Number of Cycles | Capacity Retention | Retention Rate Unit | Remarks |
|-----------------|------------------|---------------|------------------|--------------------|---------------------|---------|
| 0.1C/0.2C, 2.8-4.4 V, 25°C | 11.3 | Ah | 100 | 92.83 | % | Specific energy: 604.2 Wh kg⁻¹ (cell-level), 626.4 Wh kg⁻¹ (excluding packaging). Energy retention 92.83% after 100 cycles. |
| 0.1C/0.2C, 2.8-4.4 V, 25°C | 604.2 | Wh kg⁻¹ | 100 | 560.9 | Wh kg⁻¹ | Specific energy retention. |

### Battery 2: Coin cell (High-loading Ni92\|BGPL@Li with GMFN)

| Test Conditions | Initial Capacity | Capacity Unit | Number of Cycles | Capacity Retention | Retention Rate Unit | Remarks |
|-----------------|------------------|---------------|------------------|--------------------|---------------------|---------|
| 0.2C/0.5C, 25°C (after 0.1C/0.1C activation) | 5.47 | mAh cm⁻² | 100 | 88.84 | % | Areal capacity. Average CE: 99.93%. |
| 0.33C/1C, 25°C (50 μm Li\|Ni92 with GMFN) | ~201.6 | mAh g⁻¹ | 200 | 82.64 | % | From Fig. 2h. Capacity faded to 166.6 mAh g⁻¹. |
| 0.33C/1C, 25°C (BGPL@Li\|Ni92 with GMFN) | Not explicitly stated | mAh g⁻¹ | 405 | 81.23 | % | Full cell with GMFN & BGPL@Li. Average CE: 99.94%. |

File: 02.LLM输出结果/Deepseek-V3.2/数据提取/A self-healing plastic ceramic electrolyte by an aprotic dynamic polymer network for lithium metal batteries.md
# A self-healing plastic ceramic electrolyte by an aprotic dynamic polymer network for lithium metal batteries - Data Extraction

## Electrolyte Composition

| Component | Material | Content/Conditions |
|-----------|----------|--------------------|
| Polymer Matrix | Copolymer network of EA and MTFSI (for SH-SPE); PA-SPE (for buffer layer) | |
| Monomer | Ethyl acrylate (EA), (Trifluoromethane) sulfonimide lithium methacrylate (MTFSI) | For SH-SPE: EA and MTFSI. For PA-SPE: EA and Ethylene glycol dimethylacrylate (EDA). |
| Lithium Salt | LiTFSI, MTFSI (monomer salt), LATP ceramic | LiTFSI in SH-SPE and PA-SPE; LATP (70 wt% in PCE) |
| Lithium Salt Concentration | Not explicitly stated in molarity | 70 wt% LATP in PCE |
| Solvent | Solvent-free; Succinonitrile (SN) as solid crystal plasticizer | |
| Additives | Fluoroethylene carbonate (FEC) | 5 wt% in SH-SPE and PA-SPE |
| Initiator | Phenylbis(2,4,6-trimethylbenzoyl) phosphineoxide (PPO) for SH-SPE; Azobisisobutyronitrile (AIBN) for PA-SPE | PPO (photoinitiator) for SH-SPE; AIBN (thermal initiator) for PA-SPE |
| Crosslinking Agent | None for SH-SPE (non-covalent dynamic bonds); Ethylene glycol dimethylacrylate (EDA) for PA-SPE | |
| Polymerization Method | UV polymerization for SH-SPE; Thermal polymerization for PA-SPE | |
| Polymerization Conditions | SH-SPE: UV irradiation (365 nm) for 10 min; PA-SPE: 65°C overnight | |

## Electrolyte Performance

| Performance Indicator | Value | Unit | Test Conditions | Remarks |
|-----------------------|-------|------|-----------------|---------|
| Ionic Conductivity | 0.75 | mS cm⁻¹ | 30°C | For PCE |
| Ionic Conductivity | 5.09 | mS cm⁻¹ | 100°C | For PCE |
| Ionic Conductivity (Low Temperature) | Not reported | | | |
| Li⁺ Transference Number | 0.74 | | | For PCE (Supplementary Fig. S11) |
| Electrochemical Window | 0-4.6 | V vs. Li⁺/Li | | For H-SSE (Supplementary Fig. S18b) |
| Flame Retardancy | Non-flammable (implied, solid-state) | | | |

## Battery Performance

### Battery 1: Li⁰|PCE|Li⁰ symmetric cell

| Test Conditions | Initial Capacity | Capacity Unit | Number of Cycles | Capacity Retention | Retention Rate Unit | Remarks |
|-----------------|------------------|---------------|------------------|--------------------|---------------------|---------|
| 1 mA cm⁻², 22°C | N/A (symmetric cell) | N/A | >2000 hours (cycling time) | N/A | N/A | Stable cycling, no short circuit (Fig. 1e) |
| 0.2 mA cm⁻², 22°C | N/A (symmetric cell) | N/A | >4000 hours (cycling time) | N/A | N/A | Stable cycling (Fig. 5a) |

### Battery 2: Li⁰|H-SSE|LFP full cell

| Test Conditions | Initial Capacity | Capacity Unit | Number of Cycles | Capacity Retention | Retention Rate Unit | Remarks |
|-----------------|------------------|---------------|------------------|--------------------|---------------------|---------|
| C/2 (0.19 mA cm⁻²), 22°C | Not explicitly stated | mAh g⁻¹ | 1300 | 92 | % | From Fig. 5b. Loading: 2.4 mg cm⁻² |
| 2C (0.69 mA cm⁻²), 50°C | Not explicitly stated | mAh g⁻¹ | ~4000 | 88 | % | From Fig. 6e. Loading: 1.95 mg cm⁻² |

### Battery 3: Li⁰|H-SSE|High-loading NMC811 full cell

| Test Conditions | Initial Capacity | Capacity Unit | Number of Cycles | Capacity Retention | Retention Rate Unit | Remarks |
|-----------------|------------------|---------------|------------------|--------------------|---------------------|---------|
| C/6 (0.24 mA cm⁻²), 22°C | 129.9 | mAh g⁻¹ | 1000 | 71 | % | From Fig. 6f. Loading: 7.4 mg cm⁻² |

### Battery 4: Li⁰|H-SSE|Zero-strain cathode (high-Ni, zero-Co) full cell

| Test Conditions | Initial Capacity | Capacity Unit | Number of Cycles | Capacity Retention | Retention Rate Unit | Remarks |
|-----------------|------------------|---------------|------------------|--------------------|---------------------|---------|
| 1C (0.55 mA cm⁻²), 50°C | 144 | mAh g⁻¹ | 3600 | 70 (at 2860 cycles) | % | From Fig. 6g. Loading: 2.89 mg cm⁻². No short circuit. |

File: 02.LLM输出结果/Deepseek-V3.2/数据提取/An in-situ polymerization strategy for gel polymer electrolyte SiNi-rich lithium-ion batteries.md
# An in-situ polymerization strategy for gel polymer electrolyte Si||Ni-rich lithium-ion batteries - Data Extraction

## Electrolyte Composition

| Component | Material | Content/Conditions |
|---|---|---|
| Polymer Matrix | Poly(vinylene carbonate) (PVCM) | In-situ polymerized matrix |
| Monomer | Vinylene carbonate (VC) | Monomer for in-situ polymerization |
| Lithium Salt | Lithium difluoro(oxalato)borate (LiDFOB) | Lithium salt |
| Lithium Salt Concentration | 1 M | Concentration in the electrolyte |
| Solvent | EC/DEC (1:1, v/v) | Ethylene carbonate / Diethyl carbonate mixture |
| Additives | Azobisisobutyronitrile (AIBN) | 0.2 wt.% (initiator) |
| Initiator | Azobisisobutyronitrile (AIBN) | 0.2 wt.% |
| Crosslinking Agent | Not reported | |
| Polymerization Method | In-situ radical polymerization | Initiated by thermal decomposition of AIBN |
| Polymerization Conditions | 60°C for 24h, then 80°C for 2h | Thermal polymerization conditions |

## Electrolyte Performance

| Performance Indicator | Value | Unit | Test Conditions | Remarks |
|---|---|---|---|---|
| Ionic Conductivity | 8.61 × 10⁻⁴ | S cm⁻¹ | 25°C | Comparable to liquid electrolyte (9.96×10⁻⁴ S cm⁻¹) |
| Ionic Conductivity (Low Temperature) | Not reported | | | |
| Li⁺ Transference Number | 0.45 | dimensionless | 25°C | Higher than liquid electrolyte (0.33) |
| Electrochemical Window | 4.8 | V (vs. Li/Li⁺) | Onset potential of oxidative decomposition | Wider than liquid electrolyte (4.5V) |
| Flame Retardancy | Self-extinguishing (1-2s) | | Exposed to flame | Dense carbon layer formed after combustion |

## Battery Performance

### Battery 1: Si/C@C-Gr 550 | GPE | NMC811 (2.7 Ah pouch cell)

| Test Conditions | Initial Capacity | Capacity Unit | Number of Cycles | Capacity Retention | Retention Rate Unit | Remarks |
|---|---|---|---|---|---|---|
| 0.5 C, 3.0-4.2 V | 2.53 | Ah (Discharge) | 2000 | 88.7 | % | N/P ratio ~1.07, gravimetric energy density 325.9 Wh kg⁻¹ |
| 0.2 C, 3.0-4.2 V | 103.9 (relative to theoretical) | % | Not specified | Not reported | | Rate performance |
| 2 C, 3.0-4.2 V | 99.2 (relative to theoretical) | % | Not specified | Not reported | | Rate performance |
| 5 C, 3.0-4.2 V | 91.6 (relative to theoretical) | % | Not specified | Not reported | | Rate performance |
| -20°C, 0.5 C | 96.7 (relative to 25°C performance) | % | Not specified | Not reported | | Wide-temperature performance |
| 60°C, 0.5 C | 98.5 (relative to 25°C performance) | % | Not specified | Not reported | | Wide-temperature performance |

### Battery 2: Si/C@C-Gr 650 | GPE | NMC811

| Test Conditions | Initial Capacity | Capacity Unit | Number of Cycles | Capacity Retention | Retention Rate Unit | Remarks |
|---|---|---|---|---|---|---|
| Not specified (full cell) | Not reported | | Not specified | 98.1 | % (Cycling) | Gravimetric energy density 328.5 Wh kg⁻¹ (pouch cell level) |

### Battery 3: Si/C@C-Gr 850 | GPE | NMC811

| Test Conditions | Initial Capacity | Capacity Unit | Number of Cycles | Capacity Retention | Retention Rate Unit | Remarks |
|---|---|---|---|---|---|---|
| Not specified (full cell) | Not reported | | Not specified | 97.2 | % (Cycling) | Gravimetric energy density 340.9 Wh kg⁻¹ (pouch cell level) |

### Battery 4: Si/C@C-Gr 1000 | GPE | NMC811

| Test Conditions | Initial Capacity | Capacity Unit | Number of Cycles | Capacity Retention | Retention Rate Unit | Remarks |
|---|---|---|---|---|---|---|
| Not specified (full cell) | Not reported | | Not specified | 95.2 | % (Cycling) | Gravimetric energy density 347.4 Wh kg⁻¹ (pouch cell level) |

### Battery 5: Si/C@C-Gr 1250 | GPE | NMC811

| Test Conditions | Initial Capacity | Capacity Unit | Number of Cycles | Capacity Retention | Retention Rate Unit | Remarks |
|---|---|---|---|---|---|---|
| Not specified (full cell) | Not reported | | Not specified | 93.3 | % (Cycling) | Gravimetric energy density 355.0 Wh kg⁻¹ (pouch cell level) |

### Battery 6: Si/C@C | GPE | Li (Half-cell)

| Test Conditions | Initial Capacity | Capacity Unit | Number of Cycles | Capacity Retention | Retention Rate Unit | Remarks |
|---|---|---|---|---|---|---|
| 0.5 C, 0.01-0.8 V | 1590 (Charge) | mAh g⁻¹ | 100 | 95.5 | % | Initial Coulombic Efficiency (ICE): 89.35%; Average CE >99.9% |
| 0.2 C, 0.01-0.8 V | ~1396 | mAh g⁻¹ | Not specified (Rate test) | Not reported | | Rate capability |
| 2 C, 0.01-0.8 V | ~1091 | mAh g⁻¹ | Not specified (Rate test) | Not reported | | Rate capability |

File: 02.LLM输出结果/Deepseek-V3.2/数据提取/Bioinspired gel polymer electrolyte for wide temperature lithium metal battery.md
# Bioinspired gel polymer electrolyte for wide temperature lithium metal battery - Data Extraction

## Electrolyte Composition

| Component | Material | Content/Conditions |
|---|---|---|
| Polymer Matrix | Poly(trifluoroethyl methacrylate) (PTFMA) | Brush-like polymer framework |
| Monomer | Trifluoroethyl methacrylate (TFMA) | 20 wt.% |
| Lithium Salt | Lithium bis(trifluoromethanesulphonyl)imide (LiTFSI) | Lithium salt |
| Lithium Salt Concentration | 1 M | Concentration in FEP solvent |
| Solvent | Ethyl 3,3,3-trifluoropropanoate (FEP) | Primary solvent |
| Additives | Fluoroethylene carbonate (FEC) 5 wt.%, Poly(ethylene glycol) diacrylate (PEGDA) 1 wt.% | Interface optimization, crosslinker |
| Initiator | 2,2′-Azobis(2-methylpropionitrile) (AIBN) | 0.5 wt.% |
| Crosslinking Agent | Poly(ethylene glycol) diacrylate (PEGDA) | 1 wt.% |
| Polymerization Method | In-situ radical polymerization | Thermal initiation |
| Polymerization Conditions | 70°C for 5h | Curing condition |

## Electrolyte Performance

| Performance Indicator | Value | Unit | Test Conditions | Remarks |
|---|---|---|---|---|
| Ionic Conductivity | 4.40 × 10⁻⁴ | S cm⁻¹ | 25°C | |
| Ionic Conductivity (Low Temperature) | 1.03 × 10⁻⁴ | S cm⁻¹ | -40°C | |
| Li⁺ Transference Number | 0.83 | dimensionless | Room temperature | |
| Electrochemical Window | 5.05 | V (vs. Li/Li⁺) | Room temperature | Onset oxidation potential |
| Flame Retardancy | Non-flammable / Self-extinguishing | | Exposed to flame | |

## Battery Performance

### Battery 1: Li||NCM811 (Coin cell, cathode loading 1.6 mg cm⁻²)

| Test Conditions | Initial Capacity | Capacity Unit | Number of Cycles | Capacity Retention | Retention Rate Unit | Remarks |
|---|---|---|---|---|---|---|
| 188 mA g⁻¹, 3.0-4.3 V, 25°C | 154.8 | mAh g⁻¹ | 300 | 92.5 | % | |
| 376 mA g⁻¹, 3.0-4.3 V, 25°C | Not reported (130.4 mAh g⁻¹ after 200 cycles) | mAh g⁻¹ | 200 | 90.8 | % | Capacity after 200 cycles reported |
| 188 mA g⁻¹, 3.0-4.5 V, 25°C | Not reported (120.8 mAh g⁻¹ after 300 cycles) | mAh g⁻¹ | 300 | Not reported | | High cut-off voltage test |
| 188 mA g⁻¹, 3.0-4.3 V, 80°C | 172.2 | mAh g⁻¹ | 100 | 94.0 | % | High-temperature performance |
| 18.8 mA g⁻¹, Not specified, -30°C | 121.4 | mAh g⁻¹ | Not specified (Performance test) | Not reported | | Low-temperature performance |
| 37.6 mA g⁻¹, Not specified, -20°C | Not reported (131.2 mAh g⁻¹ after 200 cycles) | mAh g⁻¹ | 200 | 97.1 | % | Low-temperature cycling |

### Battery 2: Li||NCM811 (Pouch cell, cathode loading 23.4 mg cm⁻², double-side)

| Test Conditions | Initial Capacity | Capacity Unit | Number of Cycles | Capacity Retention | Retention Rate Unit | Remarks |
|---|---|---|---|---|---|---|
| Not specified (Designed capacity 750 mAh), RT | 726.8 (Practical) | mAh | Not reported | Not reported | | Specific energy: 490.8 Wh kg⁻¹ (excluding packaging) |

### Battery 3: Li||NCM811 (Coin cell, cathode loading 3 mg cm⁻²)

| Test Conditions | Initial Capacity | Capacity Unit | Number of Cycles | Capacity Retention | Retention Rate Unit | Remarks |
|---|---|---|---|---|---|---|
| Not specified | Not reported | | Not specified | Good performance reported | | Mentioned in text, details in supplementary |

### Battery 4: Li||NCM811 (Coin cell, cathode loading 7 mg cm⁻²)

| Test Conditions | Initial Capacity | Capacity Unit | Number of Cycles | Capacity Retention | Retention Rate Unit | Remarks |
|---|---|---|---|---|---|---|
| 18.8 mA g⁻¹, Not specified | 168.9 (after 50 cycles) | mAh g⁻¹ | 50 | No obvious fading | | High loading performance |

### Battery 5: Li||LCO (LiCoO₂)

| Test Conditions | Initial Capacity | Capacity Unit | Number of Cycles | Capacity Retention | Retention Rate Unit | Remarks |
|---|---|---|---|---|---|---|
| 220 mA g⁻¹, 3.0-4.6 V | 148.8 (after 150 cycles) | mAh g⁻¹ | 150 | Not reported | | High-voltage LCO cathode |
| 440 mA g⁻¹, 3.0-4.6 V | 106.6 (after 250 cycles) | mAh g⁻¹ | 250 | Not reported | | High-rate, high-voltage LCO |

File: 02.LLM输出结果/Deepseek-V3.2/数据提取/Constructing multifunctional solid electrolyte interface via in-situ polymerization for dendrite-free and low NP ratio lithium metal batteries.md
# Constructing multifunctional solid electrolyte interface via in-situ polymerization for dendrite-free and low N/P ratio lithium metal batteries - Data Extraction

## Electrolyte Composition

| Component | Material | Content/Conditions |
|---|---|---|
| Polymer Matrix | Polymeric film from caffeic acid (CA) polymerization ("CA-Li") | Organic layer formed in-situ on Li metal |
| Monomer | Caffeic acid (CA) | Electrolyte additive |
| Lithium Salt | Lithium bis(trifluoromethane)sulfonimide (LiTFSI) | Primary lithium salt |
| Lithium Salt Concentration | Not explicitly reported (conventional concentration in DOL/DME) | |
| Solvent | 1,3-Dioxolane (DOL) / 1,2-Dimethoxyethane (DME) | Mixed ether solvent |
| Additives | Caffeic acid (CA), Lithium nitrate (LiNO₃) | 1 wt.% CA, 2 wt.% LiNO₃ |
| Initiator | Lithium metal (Li) | Initiates anionic polymerization |
| Crosslinking Agent | Not reported | |
| Polymerization Method | In-situ anionic polymerization | Initiated by Li metal |
| Polymerization Conditions | Occurs spontaneously upon contact with Li metal at room temperature | |

## Electrolyte Performance

| Performance Indicator | Value | Unit | Test Conditions | Remarks |
|---|---|---|---|---|
| Ionic Conductivity | Not reported | | | |
| Ionic Conductivity (Low Temperature) | Not reported | | | |
| Li⁺ Transference Number | Not reported | | | |
| Electrochemical Window | Not reported | | | |
| Flame Retardancy | Not reported | | | |

## Battery Performance

### Battery 1: Li||Li Symmetric Cell (Li@CA-LiNO₃)

| Test Conditions | Initial Capacity | Capacity Unit | Number of Cycles / Time | Capacity Retention | Retention Rate Unit | Remarks |
|---|---|---|---|---|---|---|
| 1 mA cm⁻², 1 mAh cm⁻² | Not applicable (symmetric cell) | | Stable voltage profile reported | Not applicable | | Low overpotential, stable cycling |
| 10 mA cm⁻², varying capacity (Rate test) | Not applicable | | Not specified (Rate capability) | Not applicable | | Stable operation up to 10 mA cm⁻² |
| 1 mA cm⁻², 1 mAh cm⁻², 60°C | Not applicable | | Stable operation reported | Not applicable | | High-temperature stability |
| 1 mA cm⁻², 1 mAh cm⁻², Long-term | Not applicable | | > 8500 hours | Not applicable | | Cumulative capacity: 4.25 Ah cm⁻² |

### Battery 2: Li||Sulfur (Li-S) Full Cell

| Test Conditions | Initial Capacity | Capacity Unit | Number of Cycles | Capacity Retention | Retention Rate Unit | Remarks |
|---|---|---|---|---|---|---|
| 0.1 C, ~10 mg cm⁻² S loading, E/S = 4.5 mL g⁻¹ | 1141.5 | mAh g⁻¹ | Not specified (Performance test) | Not reported | | Electrolyte: CA-LiNO₃ ("S@CA-LiNO₃") |
| Not specified, Low N/P ~1.5, lean electrolyte (6 g Ah⁻¹) | Not explicitly reported | | Stable cycling performance shown | Not explicitly reported | | Practical harsh conditions |

### Battery 3: Li||LiFePO₄ (LFP) Full Cell

| Test Conditions | Initial Capacity | Capacity Unit | Number of Cycles | Capacity Retention | Retention Rate Unit | Remarks |
|---|---|---|---|---|---|---|
| 0.2 C, ~18 mg cm⁻² LFP loading, lean electrolyte (6 g Ah⁻¹), N/P ~2 | Not explicitly reported | mAh g⁻¹ | 300 | Stable CE > 99.5% reported | | Demonstrates long cycle life under practical conditions |
| 1 C, ~18 mg cm⁻² LFP loading, lean electrolyte (6 g Ah⁻¹), N/P ~2 | Not explicitly reported | mAh g⁻¹ | 300 | Stable cycling shown | | High rate, practical conditions |

### Battery 4: Li||Li Symmetric Cell with 50 µm thin Li foil

| Test Conditions | Initial Capacity | Capacity Unit | Number of Cycles | Capacity Retention | Retention Rate Unit | Remarks |
|---|---|---|---|---|---|---|
| 1 mA cm⁻², capacity not specified | Not applicable | | >150 cycles | Stable voltage profile | | For practical application with thin Li anode |

File: 02.LLM输出结果/Deepseek-V3.2/数据提取/Fluorine-free gel polymer electrolyte for lithium oxide-rich solid electrolyte interphase and stable Li metal batteries.md
# Fluorine-free gel polymer electrolyte for lithium oxide-rich solid electrolyte interphase and stable Li metal batteries - Data Extraction

## Electrolyte Composition

| Component | Material | Content/Conditions |
|---|---|---|
| Polymer Matrix | PVM (poly(vinyleneborate-co-N,N'-methylenebisacrylamide)) | |
| Monomer | VC (vinylene carbonate), MBA (N,N'-methylenebisacrylamide) | MBA at 2% molar ratio to VC |
| Lithium Salt | LiBOB, LiNO₃ | LiBOB: 1 mol L⁻¹, LiNO₃: 0.2 mol L⁻¹ |
| Lithium Salt Concentration | 1 M LiBOB + 0.2 M LiNO₃ | |
| Solvent | PC (propylene carbonate), DME (1,2-dimethoxyethane) | PC:DME mixture (1:3 by volume) |
| Additives | Not explicitly reported beyond salts | |
| Initiator | AIBN (azobisisobutyronitrile) | 0.5 wt.% |
| Crosslinking Agent | MBA (N,N'-methylenebisacrylamide) | |
| Polymerization Method | In-situ radical copolymerization | |
| Polymerization Conditions | 70°C, 6 h under Ar atmosphere | |

## Electrolyte Performance

| Performance Indicator | Value | Unit | Test Conditions | Remarks |
|---|---|---|---|---|
| Ionic Conductivity | 1.4 × 10⁻³ | S cm⁻¹ | 25°C | For PVM-GPE |
| Ionic Conductivity (Low Temperature) | Not reported | | | |
| Li⁺ Transference Number | 0.77 | | 25°C | For PVM-GPE |
| Electrochemical Window | 4.74 | V | 25°C, vs. Li⁺/Li | Oxidation stability limit from LSV |
| Flame Retardancy | Not reported | | | |

## Battery Performance

### Battery 1: Li||NCM811 Coin Cell (Standard Loading)

| Test Conditions | Initial Capacity | Capacity Unit | Number of Cycles | Capacity Retention | Retention Rate Unit | Remarks |
|---|---|---|---|---|---|---|
| 0.1 C, 2.8-4.3 V | 196.4 | mAh g⁻¹ | Not specified (rate test) | Not applicable | | Rate performance data |
| 0.2 C, 2.8-4.3 V | 192 | mAh g⁻¹ | Not specified (rate test) | Not applicable | | Rate performance data |
| 0.5 C, 2.8-4.3 V | 180.4 | mAh g⁻¹ | Not specified (rate test) | Not applicable | | Rate performance data |
| 1 C, 2.8-4.3 V | 168.6 | mAh g⁻¹ | Not specified (rate test) | Not applicable | | Rate performance data |
| 2 C, 2.8-4.3 V | 150 | mAh g⁻¹ | Not specified (rate test) | Not applicable | | Rate performance data |
| 3 C, 2.8-4.3 V | 136.7 | mAh g⁻¹ | Not specified (rate test) | Not applicable | | Rate performance data |
| 5 C, 2.8-4.3 V | 117.1 | mAh g⁻¹ | Not specified (rate test) | Not applicable | | Rate performance data |
| 3 C, 2.8-4.3 V | Not explicitly stated | mAh g⁻¹ | 800 | 84.7 | % | Long-term cycling |

### Battery 2: Li||NCM811 Coin Cell (High Loading)

| Test Conditions | Initial Capacity | Capacity Unit | Number of Cycles | Capacity Retention | Retention Rate Unit | Remarks |
|---|---|---|---|---|---|---|
| 0.5 C, 2.8-4.3 V | 149.5 | mAh g⁻¹ | Not explicitly stated | Not explicitly stated | | Cathode loading: 8 mg cm⁻² |

### Battery 3: Li||NCM811 Coin Cell (High Voltage)

| Test Conditions | Initial Capacity | Capacity Unit | Number of Cycles | Capacity Retention | Retention Rate Unit | Remarks |
|---|---|---|---|---|---|---|
| 0.5 C, 2.8-4.5 V | Not explicitly stated | mAh g⁻¹ | Not explicitly stated | Competent cycling reported | | High cut-off voltage |

### Battery 4: Li||NCM90 Coin Cell

| Test Conditions | Initial Capacity | Capacity Unit | Number of Cycles | Capacity Retention | Retention Rate Unit | Remarks |
|---|---|---|---|---|---|---|
| 0.5 C, 2.8-4.3 V | Not explicitly stated | mAh g⁻¹ | Acceptable cycles reported | Not explicitly stated | | Higher nickel content cathode |

### Battery 5: Li||NCM811 Pouch Cell

| Test Conditions | Initial Capacity | Capacity Unit | Number of Cycles | Capacity Retention | Retention Rate Unit | Remarks |
|---|---|---|---|---|---|---|
| 0.2 C, 2.8-4.3 V | 208 | mAh g⁻¹ | 150 | Stable cycling reported | | Single-layer pouch cell |
| Not specified | ~0.996 | Ah | Not specified | Not explicitly stated | | 1 Ah multi-layer pouch cell, final capacity |

### Battery 6: Li||Cu Asymmetric Cell

| Test Conditions | Initial Capacity | Capacity Unit | Number of Cycles | Capacity Retention | Retention Rate Unit | Remarks |
|---|---|---|---|---|---|---|
| 0.5 mA cm⁻², 0.5 mAh cm⁻² plating | Not applicable | | 200 | Not applicable | | Average Coulombic Efficiency: 94.8% |
| 1 mA cm⁻², plating capacity not specified | Not applicable | | 100 | Not applicable | | Average Coulombic Efficiency: 95.27% |

### Battery 7: Li||Li Symmetric Cell

| Test Conditions | Initial Capacity | Capacity Unit | Number of Cycles | Capacity Retention | Retention Rate Unit | Remarks |
|---|---|---|---|---|---|---|
| 1 mA cm⁻², 1 mAh cm⁻² | Not applicable | | 750 (1500 h) | Not applicable | | Stable plating/stripping, polarization ~0.26 V |
| 3 mA cm⁻², plating capacity not specified | Not applicable | | >100 h | Not applicable | | Stable plating/stripping |

File: 02.LLM输出结果/Deepseek-V3.2/数据提取/Interfacial self-healing polymer electrolytes for long-cycle solid-state lithium-sulfur batteries.md
# Interfacial self-healing polymer electrolytes for long-cycle solid-state lithium-sulfur batteries - Data Extraction

## Electrolyte Composition

| Component | Material | Content/Conditions |
|---|---|---|
| Polymer Matrix | PTMG-HDI-BHDS (poly(ether-urethane) with disulfide) | |
| Monomer | PTMG (polytetrahydrofuran, Mw=2000 g mol⁻¹), HDI (hexamethylene diisocyanate) | Molar ratio PTMG:HDI:BHDS = 1:2.4:1 |
| Lithium Salt | LiFSI | |
| Lithium Salt Concentration | Polymer:LiFSI mass ratio = 2:1 | |
| Solvent | DMAC (dimethylacetamide) for processing | |
| Additives | Not reported | |
| Initiator | DBTDL (dibutyltin dilaurate) catalyst | |
| Crosslinking Agent | BHDS (2-hydroxyethyl disulfide) - introduces dynamic disulfide bonds | |
| Polymerization Method | Stepwise condensation polymerization | |
| Polymerization Conditions | 40°C, 12 h in N₂ atmosphere | |

## Electrolyte Performance

| Performance Indicator | Value | Unit | Test Conditions | Remarks |
|---|---|---|---|---|
| Ionic Conductivity | 2.4 × 10⁻⁴ | S cm⁻¹ | 30°C | For PTMG-HDI-BHDS/LiFSI (optimal ratio) |
| Ionic Conductivity (Low Temperature) | Not reported | | | |
| Li⁺ Transference Number | 0.81 | | | For PTMG-HDI-BHDS/LiFSI |
| Electrochemical Window | >5.0 | V | vs. Li⁺/Li | Oxidation stability limit from LSV |
| Flame Retardancy | Not reported | | | |

## Battery Performance

### Battery 1: Li||Li Symmetric Cell (Integrated)

| Test Conditions | Initial Capacity | Capacity Unit | Number of Cycles | Capacity Retention | Retention Rate Unit | Remarks |
|---|---|---|---|---|---|---|
| 0.2 mA cm⁻² | Not applicable | | 3000 (~6000 h) | Not applicable | | Stable voltage hysteresis, overpotential data in paper |

### Battery 2: SPAN||PTMG-HDI-BHDS||Li Full Cell (Integrated, Standard Loading)

| Test Conditions | Initial Capacity | Capacity Unit | Number of Cycles | Capacity Retention | Retention Rate Unit | Remarks |
|---|---|---|---|---|---|---|
| 0.3 C, 1.0-3.0 V | 602 | mAh g⁻¹ (vs. SPAN) | 700 | 93 | % | Capacity retention after 700 cycles |
| 0.1 C, 1.0-3.0 V | 641 | mAh g⁻¹ (vs. SPAN) | Not specified (rate test) | Not applicable | | Rate performance |
| 1 C, 1.0-3.0 V | 557 | mAh g⁻¹ (vs. SPAN) | Not specified (rate test) | Not applicable | | Rate performance |

### Battery 3: SPAN||PTMG-HDI-BHDS||Li Full Cell (Integrated, High Loading)

| Test Conditions | Initial Capacity | Capacity Unit | Number of Cycles | Capacity Retention | Retention Rate Unit | Remarks |
|---|---|---|---|---|---|---|
| 0.1 C, 1.0-3.0 V | 647 | mAh g⁻¹ | 110 | Stable cycling reported | | Cathode loading: 6.8 mg cm⁻², Areal capacity: ~4.4 mAh cm⁻² |

### Battery 4: S@CB||PTMG-HDI-BHDS||Li Full Cell (Integrated)

| Test Conditions | Initial Capacity | Capacity Unit | Number of Cycles | Capacity Retention | Retention Rate Unit | Remarks |
|---|---|---|---|---|---|---|
| 0.3 C, 1.0-3.0 V | 962 | mAh g⁻¹ (vs. S) | 350 | 84.4 | % | Capacity retention after 350 cycles. S loading: ~2.0 mg cm⁻² |

### Battery 5: SPAN||PTMG-HDI-BHDS||Li Pouch Cell (Integrated)

| Test Conditions | Initial Capacity | Capacity Unit | Number of Cycles | Capacity Retention | Retention Rate Unit | Remarks |
|---|---|---|---|---|---|---|
| 0.3 C, 1.0-3.0 V | 611.8 | mAh g⁻¹ (vs. SPAN) | 250 | 91.7 | % | Total discharge capacity ~216 mAh |

File: 02.LLM输出结果/Deepseek-V3.2/数据提取/Puzzle-like molecular assembly of nonflammable solid-state polymer electrolytes for safe and high-voltage lithium metal batteries.md
# Puzzle-like molecular assembly of non-flammable solid-state polymer electrolytes for safe and high-voltage lithium metal batteries - Data Extraction

## Electrolyte Composition

| Component | Material | Content/Conditions |
|---|---|---|
| Polymer Matrix | IWSNW-SPE (Polymer from VEC, HFBMA, TAP) | |
| Monomer | VEC (vinyl ethylene carbonate), HFBMA (2,2,3,3,4,4,4-heptafluorobutyl methacrylate), TAP (triallyl phosphate) | Molar ratio n(VEC):n(HFBMA):n(TAP) = 1:0.1:0.15 |
| Lithium Salt | LiTFSI | |
| Lithium Salt Concentration | 20 wt.% LiTFSI (relative to total monomer mass) | |
| Solvent | Not reported | |
| Additives | Not reported | |
| Initiator | AIBN (azobisisobutyronitrile) | 1.0 wt.% relative to monomers |
| Crosslinking Agent | Not reported | |
| Polymerization Method | In situ free radical polymerization | |
| Polymerization Conditions | 70°C, 6 h | |

## Electrolyte Performance

| Performance Indicator | Value | Unit | Test Conditions | Remarks |
|---|---|---|---|---|
| Ionic Conductivity | 4.32 × 10⁻⁴ | S cm⁻¹ | 25°C | Optimal with 20 wt.% LiTFSI |
| Ionic Conductivity (Low Temperature) | Not reported | | | |
| Li⁺ Transference Number | 0.70 | | 25°C | |
| Electrochemical Window | 5.15 | V | vs. Li⁺/Li | Oxidation limit from LSV |
| Flame Retardancy | Nonflammable | | | |

## Battery Performance

### Battery 1: Li||Li Symmetric Cell

| Test Conditions | Initial Capacity | Capacity Unit | Number of Cycles | Capacity Retention | Retention Rate Unit | Remarks |
|---|---|---|---|---|---|---|
| 0.2 mA cm⁻², 0.2 mAh cm⁻² | Not applicable | | >2600 h (stable) | Not applicable | | No short circuit or notable overpotential increase |
| 0.5 mA cm⁻², plating capacity not specified | Not applicable | | 600 h | Not applicable | | Overpotential ~413 mV |

### Battery 2: Li||NCM622 Full Cell (Standard Loading)

| Test Conditions | Initial Capacity | Capacity Unit | Number of Cycles | Capacity Retention | Retention Rate Unit | Remarks |
|---|---|---|---|---|---|---|
| 0.1 C, 2.5-4.3 V | 173.9 | mAh g⁻¹ | Not specified (rate test) | Not applicable | | 1 C = 180 mA g⁻¹ |
| 0.2 C, 2.5-4.3 V | 168.0 | mAh g⁻¹ | Not specified (rate test) | Not applicable | | Rate performance |
| 0.3 C, 2.5-4.3 V | 161.8 | mAh g⁻¹ | Not specified (rate test) | Not applicable | | Rate performance |
| 0.5 C, 2.5-4.3 V | 149.6 | mAh g⁻¹ | Not specified (rate test) | Not applicable | | Rate performance |
| 1.0 C, 2.5-4.3 V | 118.4 | mAh g⁻¹ | Not specified (rate test) | Not applicable | | Rate performance |
| 0.5 C, 2.5-4.3 V | ~150 (max) | mAh g⁻¹ | 300 | 73.5 | % | Capacity retention after 300 cycles |

### Battery 3: Li||NCM622 Full Cell (High Loading)

| Test Conditions | Initial Capacity | Capacity Unit | Number of Cycles | Capacity Retention | Retention Rate Unit | Remarks |
|---|---|---|---|---|---|---|
| 0.5 C, 2.5-4.3 V | Not explicitly stated | mAh g⁻¹ | >100 | Stable cycling reported | | Cathode loading: 15.8 mg cm⁻² |

### Battery 4: Li||NCM622 Pouch Cell (Medium Loading)

| Test Conditions | Initial Capacity | Capacity Unit | Number of Cycles | Capacity Retention | Retention Rate Unit | Remarks |
|---|---|---|---|---|---|---|
| Not specified (likely ~0.5C), 2.5-4.3 V | Not explicitly stated | mAh g⁻¹ | >30 | Stable cycling reported | | Cathode loading: 12.0 mg cm⁻², no external pressure |

### Battery 5: 2.6-Ah Li||NCM811 Pouch Cell

| Test Conditions | Initial Capacity | Capacity Unit | Number of Cycles | Capacity Retention | Retention Rate Unit | Remarks |
|---|---|---|---|---|---|---|
| Not specified | Not specified (2.6 Ah total) | Ah | Not specified | Not explicitly stated | | Achieved specific energy: 349 Wh kg⁻¹ (based on 28.2 g pouch cell mass) |

### Battery 6: Li||LFP Full Cell (High Temperature)

| Test Conditions | Initial Capacity | Capacity Unit | Number of Cycles | Capacity Retention | Retention Rate Unit | Remarks |
|---|---|---|---|---|---|---|
| ~0.5C (1 C = 160 mA g⁻¹), voltage not specified, 100°C | Not explicitly stated | mAh g⁻¹ | 120 | Stable cycling reported | | |

File: 02.LLM输出结果/Deepseek-V3.2/数据提取/Supremely elastic gel polymer electrolyte enables a reliable electrode structure for silicon-based anodes.md
# Supremely elastic gel polymer electrolyte enables a reliable electrode structure for silicon-based anodes - Data Extraction

## Electrolyte Composition

| Component | Material | Content/Conditions |
|-----------|----------|--------------------|
| Polymer Matrix | PTMG-MDI-EDA copolymer (soft PTMG domain + hard MDI-EDA domain) | Not specified |
| Monomer | MDI (4,4'-methylene diphenyl diisocyanate), PTMG (poly(tetramethylene ether) glycol, Mw=2900), EDA (ethylenediamine) | 2.0 mmol MDI, 1.0 mmol PTMG, 1.0 mmol EDA |
| Lithium Salt | LiPF₆ | 1 M |
| Lithium Salt Concentration | 1 M | 1 M |
| Solvent | EC/DEC (ethylene carbonate/diethyl carbonate) | 1:1 v/v |
| Additives | FEC (fluoroethylene carbonate) | 10 wt.% |
| Initiator | Not reported | Not reported |
| Crosslinking Agent | EDA (ethylenediamine) | 1.0 mmol |
| Polymerization Method | Step-growth polymerization (reaction of diisocyanate with diol/diamine) | Not specified |
| Polymerization Conditions | First step: 80°C for 4 h (MDI+PTMG); Second step: 70°C for 4 h (after adding EDA) | Inert argon atmosphere |

## Electrolyte Performance

| Performance Indicator | Value | Unit | Test Conditions | Remarks |
|-----------------------|-------|------|-----------------|---------|
| Ionic Conductivity | 2.4 × 10⁻⁴ | S cm⁻¹ | 25°C | Measured on saturated membrane in coin cell with stainless steel spacers, EIS 0.1 Hz-10⁵ Hz |
| Ionic Conductivity (Low Temperature) | Not reported | | | |
| Li⁺ Transference Number | Not reported | | | |
| Electrochemical Window | 4.5 | V (vs. Li⁺/Li) | Cyclic voltammetry, scan rate 0.2 mV s⁻¹, between -0.2 and 4.6 V | Stable up to 4.5 V |
| Flame Retardancy | Not reported | | | |

## Battery Performance

### Battery 1: SiO||Li Half-cell

| Test Conditions | Initial Capacity | Capacity Unit | Number of Cycles | Capacity Retention | Retention Rate Unit | Remarks |
|-----------------|------------------|---------------|------------------|--------------------|---------------------|---------|
| 0.3 mA cm⁻² (1st cycle), 1.0 mA cm⁻² (rest), 0.01-1.5 V, SiO loading 3.7 mg cm⁻², GPE amount 0.4 mg cm⁻² | 1068 | mAh g⁻¹ | 150 | Remained stable (~1068 mAh g⁻¹) | % | With fresh Li counter electrode after 150 cycles, stable over 250 more cycles. Bare SiO anode faded earlier. |

### Battery 2: SiO||NCM523 Full-cell

| Test Conditions | Initial Capacity | Capacity Unit | Number of Cycles | Capacity Retention | Retention Rate Unit | Remarks |
|-----------------|------------------|---------------|------------------|--------------------|---------------------|---------|
| Pre-cycled SiO anode (1 cycle at 0.3 mA cm⁻²), Full cell cycled at 1.0 mA cm⁻², 2.8-4.2 V, SiO loading 4.7 mg cm⁻², GPE amount 0.4 mg cm⁻², N/P=1.18 | 3.0 (discharge) | mAh cm⁻² | 350 | 70.0 | % | Initial charge capacity: 3.5 mAh cm⁻². Average Coulombic efficiency: 99.9%. Control cell retained only 70% after 76 cycles. |

File: 02.LLM输出结果/Deepseek-V3.2/数据提取/Upgrading traditional liquid electrolyte via in situ gelation for future lithium metal batteries.md
# Upgrading traditional liquid electrolyte via in situ gelation for future lithium metal batteries - Data Extraction

## Electrolyte Composition

| Component | Material | Content/Conditions |
|-----------|----------|--------------------|
| Polymer Matrix | Polydioxolane (PDXL) | Linear-chain polymer formed from DOL |
| Monomer | 1,3-dioxolane (DOL) | Polymerization conversion rate: 91.0% |
| Lithium Salt | LiPF₆, LiTFSI | 2 M LiPF₆, 1 M LiTFSI (in precursor) |
| Lithium Salt Concentration | 2 M (LiPF₆), 1 M (LiTFSI) | 2 M LiPF₆, 1 M LiTFSI |
| Solvent | DOL/DME | 1:1 v/v |
| Additives | Not reported | Not reported |
| Initiator | PF₅ (from LiPF₆ decomposition) | Generated in situ |
| Crosslinking Agent | Not reported | Linear polymer |
| Polymerization Method | In situ cationic ring-opening polymerization | Induced by LiPF₆ |
| Polymerization Conditions | Room temperature (ambient conditions) | Spontaneous gelation, ~10 hours |

## Electrolyte Performance

| Performance Indicator | Value | Unit | Test Conditions | Remarks |
|-----------------------|-------|------|-----------------|---------|
| Ionic Conductivity | 3.8 × 10⁻³ | S cm⁻¹ | Room temperature, stabilized after gelation | Conductivity decreases during polymerization, then stabilizes |
| Ionic Conductivity (Low Temperature) | Not reported | | | |
| Li⁺ Transference Number | Not reported | | | |
| Electrochemical Window | 4.6 | V (vs. Li⁺/Li) | LSV, sweep rate 1.0 mV s⁻¹ | No obvious decomposition current until 4.6 V |
| Flame Retardancy | Not reported | | | |

## Battery Performance

### Battery 1: Li-S Battery

| Test Conditions | Initial Capacity | Capacity Unit | Number of Cycles | Capacity Retention | Retention Rate Unit | Remarks |
|-----------------|------------------|---------------|------------------|--------------------|---------------------|---------|
| 0.5 C, sulfur loading ~1.5 mg cm⁻² | 1010 (discharge), 1039 (charge) | mAh g⁻¹ | 500 | 73.7 | % | Capacity after 500 cycles: 741 mAh g⁻¹. Coulombic efficiency >97.0%. After 1000 cycles, retains ~50% initial capacity. |
| 0.5 C | 1010 | mAh g⁻¹ | 1000 | ~50 | % | Low decay of 0.05% per cycle. Coulombic efficiency >97.0%. |

### Battery 2: Li||LiFePO₄ Battery

| Test Conditions | Initial Capacity | Capacity Unit | Number of Cycles | Capacity Retention | Retention Rate Unit | Remarks |
|-----------------|------------------|---------------|------------------|--------------------|---------------------|---------|
| 0.5 C, LiFePO₄ loading ~5.0 mg cm⁻² | Not explicitly stated | mAh g⁻¹ | 700 | 95.6 | % | Stable Coulombic efficiency >99.5%. Voltage gap ~0.14 V. |

### Battery 3: Li||NCM622 Battery

| Test Conditions | Initial Capacity | Capacity Unit | Number of Cycles | Capacity Retention | Retention Rate Unit | Remarks |
|-----------------|------------------|---------------|------------------|--------------------|---------------------|---------|
| 0.1 C, voltage range 2.8-4.3 V, NCM622 loading ~3.0 mg cm⁻² | Not explicitly stated | mAh g⁻¹ | 100 | Stable (data trend shown) | % | Normalized charge/discharge, no overcharging. Stable Coulombic efficiency. |
