Repository: ZedZhang777/LLM-

File: 02.LLM输出结果/Deepseek-V3.2/知识总结/A scalable and long-cycle-life 600 Wh kg−1 solid-state lithium metal pouch cell.md
# A scalable and long-cycle-life 600 Wh kg−1 solid-state lithium metal pouch cell

## Basic Information

| Item | Content |
|------|------|
| **Journal** | Nature Communications |
| **Year/Volume-Issue** | 2025, Published online 27 Nov 2025 |
| **DOI** | 10.1038/s41467-025-66866-7 |
| **First Author** | Xudong Peng |
| **Corresponding Author** | Hongxu Li, Tianshou Zhao, Yiju Li |
| **Affiliation** | Department of Mechanical and Aerospace Engineering, The Hong Kong University of Science and Technology; Research Institute of Renewable Energy and Advanced Materials, Zijin Mining Group Co., Ltd.; other institutions listed in the author affiliations. |

## Research Background and Motivation

This research aims to develop high-specific-energy (>600 Wh kg⁻¹), long-cycle-life lithium metal batteries (LMBs) for demanding applications like electric aviation (eVTOLs, UAVs) and maritime transport (BPSs). Current Li-ion batteries (~360 Wh kg⁻¹) fall short of the minimum energy requirements for these applications (≥400-600 Wh kg⁻¹). While LMBs promise higher energy density, achieving cell-level specific energy ≥600 Wh kg⁻¹ under lean electrolyte conditions is challenging due to parasitic reactions between Li metal and conventional carbonate electrolytes, electrolyte depletion, and instability of high-voltage, high-Ni cathodes. Existing ether-based electrolytes offer good Li compatibility but suffer from poor oxidation stability, Al corrosion, and safety issues (gassing, thermal instability). This work proposes a synergistic strategy integrating an engineered carbonate-based gel-solid-state electrolyte with a surface-modified Li anode to overcome these barriers and enable scalable production of practical, high-energy LMBs.

## Research Methods and Innovation Points

### Composition of Gel Electrolyte

| Component | Specific Material | Content/Ratio |
|---------|---------|----------|
| **Polymer Matrix/Monomer** | Pentaerythritol tetraacrylate (PETE), Diethyl allyl phosphate (DAP), 2,2,3,4,4,4-hexafluorobutyl methacrylate (HFBMA) | 1.5 wt% PETE, 1.5 wt% DAP, 1 wt% HFBMA (in precursor) |
| **Lithium Salt** | LiPF₆ | 1.2 M |
| **Solvent** | FEC/FEMC/EMC/DMC | v/v/v/v = 3:1.5:1.5:4 |
| **Additive** | Mg(TFSI)₂, LiNO₃, Hexamethyldisilazane (HMDS) | 0.02 M Mg(TFSI)₂, 65 mM LiNO₃, 0.1 wt% HMDS |
| **Initiator/Crosslinking Agent** | Benzoyl Peroxide (BPO) | 0.2 wt% |
| **Polymerization Conditions** | Heating in vacuum oven | 65°C for 4h (coin cells); 60°C for 1h (pouch cells) |

### Polymerization Method

- **Polymerization Type**: In-situ free radical polymerization.
- **Polymerization Conditions**: Thermally initiated at 60-65°C for 1-4 hours in vacuum.

### Key Innovation Points

1. **Synergistic Electrolyte & Anode Engineering**: Combines an in-situ polymerized gel-solid-state electrolyte (GMFN) with a bicontinuous gradient polymer layer (BGPL) on Li metal (BGPL@Li) to simultaneously address cathode stability, Li reversibility, and electrolyte depletion.
2. **Molecular Anchoring in Gel Electrolyte**: The designed crosslinked polymer backbone (PETE-DAP-HFBMA) effectively confines free carbonate solvent molecules via dipole-dipole interactions, suppressing parasitic reactions and enhancing oxidative stability.
3. **Multifunctional Artificial SEI (BGPL)**: A solution-processed, scalable BGPL combines lithiophilic poly(1,3,5-trioxane) (PTX) and hydrophobic PVDF-co-HFP, providing high Li⁺ conductivity, mechanical robustness, and exceptional moisture/oxygen resistance, enabling damage-free Li processing and stable long-term cycling.

## Main Results

### Physicochemical Properties of Electrolyte

| Performance Indicator | Test Conditions | Value | Unit |
|---------|---------|------|------|
| **Ionic Conductivity** | 25°C | 1.82 × 10⁻³ | S cm⁻¹ |
| **Li⁺ Transference Number (tLi⁺)** |  | 0.64 | |
| **Electrochemical Window** | Li\|Ni92 floating test | Stable up to 5.2 V | V |
| **Flame Retardancy** | Direct ignition test | Non-flammable (cannot be ignited) | |
| **Mechanical Properties** | N/A | N/A | |

### Battery Performance Data

#### **NCM92 (LiNi₀.₉₂Co₀.₀₆Mn₀.₀₂O₂) \| BGPL@Li Full Cell (Coin Cell)**
| Test Conditions | Initial Capacity | Cycle Life (Cycles) | Capacity Retention Rate | Remarks |
|---------|---------|---------|-----------|------|
| 0.33C/1C, 25°C | ~201.6 mAh g⁻¹ | 405 | 81.23% | Avg. CE: 99.94% |
| 0.2C/0.5C, 25°C (High-loading: 5.5 mAh cm⁻²) | ~5.47 mAh cm⁻² | 100 | 88.84% | Avg. CE: 99.93% |

#### **Li\|Cu Asymmetric Cell (Aurbach Method)**
| Current Density | Areal Capacity | Coulombic Efficiency (CE) | Remarks |
|---------|---------|------------|------|
| 0.5 mA cm⁻² | 1 mAh cm⁻² | 99.66% | With MFN liquid electrolyte |
| N/A | N/A | 99.42% | With GMFN gel electrolyte |

#### **11 Ah-class Pouch Cell (BGPL@Li \| Ni92 with GMFN)**
| Test Conditions | Specific Energy (1st cycle) | Cycle Life (Cycles) | Energy Retention | Remarks |
|---------|---------|---------|-----------|------|
| 0.1C/0.2C, 25°C, 2.8-4.4V | 604.2 Wh kg⁻¹ (626.4 Wh kg⁻¹ excl. packaging) | 100 | 92.83% | E/C ratio: ~0.85 g Ah⁻¹ |
| 0.2C/0.5C, 25°C | N/A | 100 | 85.71% (Capacity retention) | Same cell design |

### Special Performance

- **High Specific Energy**: Achieved 604.2 Wh kg⁻¹ at the pouch cell level, surpassing the 600 Wh kg⁻¹ threshold for aviation applications.
- **Safety**: The GMFN electrolyte is non-flammable. Pouch cells passed nail penetration tests without thermal runaway at 25% and 100% SOC, showing significantly improved safety over liquid electrolyte cells.
- **Environmental Stability**: BGPL@Li foil remained stable (>96% active Li preserved) after 240h in dry air (dew point -30°C), whereas bare Li corroded completely. Excellent hydrophobicity and oxygen resistance demonstrated.
- **Scalable Processing**: The BGPL coating enables damage-free, roll-to-roll processing of thin Li foil (50-60 µm), addressing a major manufacturing hurdle for LMBs.

## Mechanism Analysis and Characterization

Key mechanistic insights were obtained through multi-faceted characterization:
*   **Molecular Dynamics (MD) Simulations & Raman Spectroscopy**: Revealed that the polymer backbone in GMFN has stronger binding energy with carbonate solvents (via C=O...C-F/P=O dipole interactions) than solvent-solvent interactions, effectively confining free solvent molecules and reducing their diffusion coefficient.
*   **NMR (¹H, ⁷Li, ¹⁹F, HOESY) & WAXS**: Corroborated the strong polymer-solvent interaction and indicated an increased proportion of Li⁺-PF₆⁻ ion pairs in GMFN, favoring inorganic-rich SEI formation.
*   **XPS & TOF-SIMS**: On the **anode**, GMFN promoted a thinner, inorganic-rich (LiF) SEI. On the **cathode**, GMFN formed a thin (2.3 nm), uniform CEI rich in PO₃⁻ and Li₃Fₓ₊₁ species, compared to a thick (14.5 nm), organic-rich CEI from liquid LP334 electrolyte.
*   **GC-MS**: GMFN-based pouch cells generated negligible CO₂, CO, and O₂ gases upon cycling, indicating suppressed electrolyte oxidation at the high-voltage cathode.
*   **Electrochemical Tests**: High Li⁺ transference number (0.64), low leakage current in floating tests up to 5.2V, and stable interfacial resistance (EIS) evolution confirmed enhanced interfacial stability and kinetics.

## Conclusions and Significance

This work successfully demonstrates a practical pathway to fabricate scalable, high-energy-density (≥600 Wh kg⁻¹), and long-cycle-life lithium metal pouch cells. The core achievement lies in the synergistic combination of: 1) an **in-situ gelated carbonate electrolyte (GMFN)** that confines solvents and suppresses parasitic reactions at both electrodes, and 2) a **scalable, multifunctional artificial SEI (BGPL)** that regulates Li plating, provides exceptional environmental stability, and simplifies Li metal processing.

The resulting 11 Ah pouch cell delivers a record specific energy of 604.2 Wh kg⁻¹ and maintains 92.83% energy retention after 100 cycles under lean electrolyte conditions, alongside significantly improved safety. This research addresses critical challenges in electrolyte depletion, interfacial instability, and Li metal processability, establishing a viable and inspiring paradigm for developing next-generation batteries for electric aviation and other high-energy-demand applications.

## Quality Check Checklist

- [x] Are the units of numerical values in all tables correct?
- [x] Are the numerical values accurate (checked against the original paper)?
- [x] Are the chemical formulas correct (e.g., LiTFSI, LiPF₆, etc.)?
- [x] Is the description of battery types clear?
- [x] Are the test conditions marked for cycle life?
- [x] Are the innovation points accurately extracted?

File: 02.LLM输出结果/Deepseek-V3.2/知识总结/Fluorine-free gel polymer electrolyte for lithium oxide-rich solid electrolyte interphase and stable Li metal batteries.md
# Fluorine-free gel polymer electrolyte for lithium oxide-rich solid electrolyte interphase and stable Li metal batteries

## Basic Information

| Item | Content |
|------|------|
| **Journal** | Nature Communications |
| **Year/Volume-Issue** | 2025, Volume 16, Article number: 9308 |
| **DOI** | https://doi.org/10.1038/s41467-025-64345-7 |
| **First Author** | Weijian Xu |
| **Corresponding Author** | Lei Tian |
| **Affiliation** | (Affiliation details not explicitly stated in the provided text; corresponding author is Lei Tian) |

## Research Background and Motivation
This research aims to solve the fundamental challenge of developing stable solid-electrolyte interphases (SEI) for Li-metal batteries. Although fluorinated reagents improve cycling by forming LiF-rich SEI, their high cost and environmental impact are problematic. Current fluorine-free polymer electrolyte systems (e.g., based on PMMA, PEO) suffer from narrow electrochemical windows, poor compatibility with high-voltage cathodes, and insufficient research on SEI composition, leading to poor battery cycling. This work is necessary to develop a high-performance, sustainable fluorine-free gel polymer electrolyte (GPE) that can form a stable, Li₂O-rich SEI, offering a viable alternative to fluorinated systems.

## Research Methods and Innovation Points

### Composition of Gel Electrolyte

| Component | Specific Material | Content/Ratio |
|---------|---------|----------|
| **Polymer Matrix/Monomer** | Vinylene Carbonate (VC), N,N’-methylenebisacrylamide (MBA) | MBA at 2% molar ratio to VC |
| **Lithium Salt** | Li bis(oxalate)borate (LiBOB) | 1.0 mol L⁻¹ |
| **Solvent** | Propylene Carbonate (PC) / 1,2-Dimethoxyethane (DME) | Volume ratio 1:3 |
| **Additive** | Li nitrate (LiNO₃) | 0.2 mol L⁻¹ |
| **Initiator/Crosslinking Agent** | Azobisisobutyronitrile (AIBN) | 0.5 wt% |
| **Polymerization Conditions** | 70 °C, 6 h, Ar atmosphere |

### Polymerization Method
- **Polymerization Type**: In-situ Radical Copolymerization
- **Polymerization Conditions**: Temperature: 70°C, Time: 6 h, Initiation Method: Thermal initiation by AIBN.

### Key Innovation Points
1. **Design of a Fluorine-free, Li₂O-rich SEI:** The PVM-GPE induces the formation of a sustainable SEI layer rich in inorganic Li₂O and Li₃N, replacing the conventional LiF-rich SEI.
2. **Regulation of Li Deposition Crystallographic Orientation:** The formed SEI preferentially directs Li metal deposition along the (200) plane instead of the (110) plane, suppressing dendrite growth and enhancing interfacial stability.
3. **Enhanced Li⁺ Transport Dynamics:** The cross-linked polymer matrix (PVM), through hydrogen bonding and weak solvation, promotes an anion-dominated solvation structure, achieving a high Li⁺ transference number (tLi⁺ = 0.77).

## Main Results

### Physicochemical Properties of Electrolyte

| Performance Indicator | Test Conditions | Value | Unit |
|---------|---------|------|------|
| **Ionic Conductivity** | 25°C | 1.4 × 10⁻³ | S cm⁻¹ |
| **Ionic Conductivity** | -40°C | (Not provided) | S cm⁻¹ |
| **Li⁺ Transference Number (tLi⁺)** | 25°C | 0.77 | |
| **Electrochemical Window** | Onset of oxidation (LSV) | ~4.74 | V |
| **Flame Retardancy** | (Not explicitly discussed) | | |
| **Mechanical Properties** | (Qualitatively described as cross-linked gel) | | |
| **Glass Transition Temperature (Tg)** | | -34 | °C |
| **Activation Energy (Ea)** | | 10.89 | kJ mol⁻¹ |

### Battery Performance Data

#### NCM811‖Li Metal Full Cell (PVM-GPE)
| Test Conditions | Initial Capacity | Cycle Life | Capacity Retention Rate | Remarks |
|---------|---------|---------|-----------|------|
| 3 C, 2.8-4.3 V | (Not explicitly stated) | 800 cycles | 84.7% | High-rate cycling |
| 0.5 C, 2.8-4.5 V | (Shown in Fig. 6d) | Stable cycling demonstrated | | High-voltage (4.5V) compatible |
| 0.5 C, High-loading (8 mg cm⁻²) | ~149.5 mAh g⁻¹ (Fig. 6c) | Stable cycling demonstrated | | Practical electrode loading |

#### Li‖Li Symmetric Battery (PVM-GPE)
| Current Density | Areal Capacity | Stable Cycling Time | Overpotential | Remarks |
|---------|---------|------------|--------|------|
| 1 mA cm⁻² | 1 mAh cm⁻² | >1500 h (~750 cycles) | ~0.26 V | Excellent long-term stability |
| 3 mA cm⁻² | (Not specified) | >100 h | (Stable voltage profile) | High current density stability |

#### Li‖Cu Asymmetric Cell (PVM-GPE)
| Current Density | Areal Capacity | Average Coulombic Efficiency (CE) | Cycles | Remarks |
|---------|---------|------------|--------|------|
| 0.5 mA cm⁻² | 0.5 mAh cm⁻² | 94.8% | 200 cycles | High reversibility |
| 1 mA cm⁻² | (Implied 0.5 mAh cm⁻²) | 95.27% | 100 cycles | Good rate capability |

### Special Performance
- **Wide-Temperature Performance**: The PVM-GPE has a low Tg (-34°C), indicating good low-temperature potential. High-temperature performance up to 100°C was tested for conductivity.
- **Safety**: Pouch cells passed abuse tests (bending, folding, cutting) and remained functional. The fluorine-free composition avoids HF generation and related hazards.
- **Other Characteristic Performance**: Enables high-rate (up to 5C) and high-voltage (up to 4.5V) cycling with NCM811 and NCM90 cathodes. Pouch cell achieved stable cycling for >150 cycles with high capacity.

## Mechanism Analysis and Characterization
- **MD Simulations & Raman Spectroscopy**: Revealed that PVM-GPE promotes an anion (BOB⁻)-dominated solvation structure, reducing solvent coordination and forming more Contact Ion Pairs (CIPs), which facilitates Li⁺ desolvation and transport.
- **XPS Depth Profiling & TOF-SIMS**: Quantitatively confirmed the SEI is rich in inorganic Li₂O (76% in the outer layer) and Li₃N. Oxygen content increased with sputtering depth, confirming Li₂O as a primary inner SEI component.
- **HR-TEM & SADE**: Directly visualized a uniform SEI layer and identified lattice fringes corresponding to Li₂O (111) and (200) planes, proving its crystalline presence within the SEI.
- **Ex-situ XRD**: Demonstrated that PVM-GPE SEI modulates Li deposition from the typical (110) plane to the (200) plane, which has lower surface energy, leading to more planar and uniform growth.
- **DFT Calculations**: Showed strong binding energy between Li⁺ and the PVM polymer chain, explaining the high tLi⁺. Also calculated lower adsorption energy of PVM on the Li(200) plane, corroborating the preferred orientation.

## Conclusions and Significance
This work successfully developed a sustainable, fluorine-free quasi-solid polymer electrolyte (PVM-GPE) via in-situ polymerization. Its core achievement is constructing a robust, Li₂O/Li₃N-rich SEI that regulates Li⁺ solvation, promotes preferential Li deposition on the (200) plane, and enables fast Li⁺ transport (high tLi⁺ of 0.77). Consequently, Li-metal batteries using PVM-GPE exhibit exceptional interfacial stability (1500 h in symmetric cells), high-rate capability (84.7% retention after 800 cycles at 3C), and compatibility with high-voltage/high-nickel cathodes (up to 4.5V). This study provides a novel, environmentally benign materials design paradigm, moving away from fluorinated components, and demonstrates significant potential for the development of high-performance, sustainable quasi-solid-state lithium metal batteries.

---
## Quality Check Checklist
- [x] Are the units of numerical values in all tables correct? **Yes**
- [x] Are the numerical values accurate (checked against the original paper)? **Yes**
- [x] Are the chemical formulas correct (e.g., LiTFSI, LiPF₆, etc.)? **Yes (LiBOB, LiNO₃, VC, MBA, etc.)**
- [x] Is the description of battery types clear? **Yes (Li‖Li, Li‖Cu, Li‖NCM811)**
- [x] Are the test conditions marked for cycle life? **Yes (e.g., 3C, 4.3V for 800 cycles)**
- [x] Are the innovation points accurately extracted? **Yes**

File: 02.LLM输出结果/Deepseek-V3.2/知识总结/Interfacial self-healing polymer electrolytes for long-cycle solid-state lithium-sulfur batteries.md
# Interfacial self-healing polymer electrolytes for long-cycle solid-state lithium-sulfur batteries

## Basic Information

| Item | Content |
|------|------|
| **Journal** | Nature Communications |
| **Year/Volume-Issue** | 2024, Volume 15, Article number: 351 |
| **DOI** | https://doi.org/10.1038/s41467-023-43467-w |
| **First Author** | Fei Pei |
| **Corresponding Author** | Henghui Xu, Zhen Li, Yunhui Huang |
| **Affiliation** | (Affiliation details not explicitly stated in the provided text; corresponding authors are Henghui Xu, Zhen Li, Yunhui Huang) |

## Research Background and Motivation
This research aims to address the critical challenges hindering solid-state Li-metal batteries (SSLMBs), particularly Li-S batteries, which include high interfacial resistance, poor solid-solid contact, and uncontrollable Li dendrite growth. While solid-state polymer electrolytes (SPEs) like PEO offer flexibility, they suffer from low ionic conductivity, poor mechanical strength, and unsatisfactory electrochemical stability. Existing in-situ polymerization methods are limited in monomer choice and often yield gels. This work is necessary to develop a novel SPE with intrinsic self-healing capability and an integrated electrode/electrolyte structure to ensure continuous, low-resistance interfacial contact throughout battery cycling, thereby enabling long-life, high-performance solid-state Li-S batteries.

## Research Methods and Innovation Points

### Composition of Gel Electrolyte

| Component | Specific Material | Content/Ratio |
|---------|---------|----------|
| **Polymer Matrix/Monomer** | Poly(tetramethylene glycol) (PTMG, Mw=2000 g mol⁻¹), Hexamethylene diisocyanate (HDI), 2-hydroxyethyl disulfide (BHDS) | Molar ratio PTMG:HDI:BHDS = 1:2.4:1 |
| **Lithium Salt** | Lithium bis(fluorosulfonyl)imide (LiFSI) | Polymer:LiFSI mass ratio = 2:1 |
| **Solvent** | Dimethylacetamide (DMAC) (for processing) | (Solvent is evaporated after casting) |
| **Additive** | (Not specified) | |
| **Initiator/Crosslinking Agent** | Dibutyltin dilaurate (DBTDL, catalyst) | |
| **Polymerization Conditions** | 40 °C, ~12 h, N₂ atmosphere | |

### Polymerization Method
- **Polymerization Type**: Stepwise Condensation Polymerization (not in-situ radical polymerization within the cell)
- **Polymerization Conditions**: Temperature: 40°C, Time: ~12 h, Initiation Method: Catalyst (DBTDL) in solution.

### Key Innovation Points
1. **Self-healing Solid Polymer Electrolyte (SPE):** The poly(ether-urethane) SPE (PTMG-HDI-BHDS) incorporates dynamic covalent disulfide bonds and extensive hydrogen bonds (from urethane groups), enabling autonomous room-temperature self-healing of interfacial cracks and defects.
2. **Dual-Integrated Electrode/Electrolyte Structure:** A novel battery assembly strategy where the SPE is pre-cast onto both cathode and anode to form integrated electrodes (SPAN@SPE and Li@SPE). These are then fused together, creating a seamless, low-resistance interface that self-heals during cycling.
3. **In-operando Interface Monitoring:** Utilization of ultrasound imaging to visually monitor and confirm the superior and stable interfacial contact in the integrated structure compared to traditional laminated cells during battery operation.

## Main Results

### Physicochemical Properties of Electrolyte

| Performance Indicator | Test Conditions | Value | Unit |
|---------|---------|------|------|
| **Ionic Conductivity** | 30°C | 2.4 × 10⁻⁴ | S cm⁻¹ |
| **Ionic Conductivity** | -40°C | (Not provided) | S cm⁻¹ |
| **Li⁺ Transference Number (tLi⁺)** | 30°C | 0.81 | |
| **Electrochemical Window** | Onset of oxidation (LSV) | >5.0 | V |
| **Flame Retardancy** | (Not explicitly discussed) | | |
| **Mechanical Properties** | Tensile strength / Elongation at break | 88.3 MPa / 2000% | |
| **Activation Energy (Ea)** | | 0.30 | eV |

### Battery Performance Data

#### Solid-State Li-S Battery (SPAN‖Li with PTMG-HDI-BHDS/LiFSI)
| Test Conditions | Initial Capacity | Cycle Life | Capacity Retention Rate | Remarks |
|---------|---------|---------|-----------|------|
| 0.3 C, 1.0-3.0 V | 602 mAh g⁻¹ (vs. SPAN) | 700 cycles | 93% | Outstanding long-term cycling |
| Rate test (0.1C to 1C) | 641 mAh g⁻¹ @ 0.1C | Stable at various rates | High capacity recovery | Excellent rate capability |
| 0.3 C, High-loading (6.8 mg cm⁻²) | 647 mAh g⁻¹ (Areal: 4.4 mAh cm⁻²) | >110 cycles | Stable | Practical high-energy-density design |

#### Li‖Li Symmetric Battery (PTMG-HDI-BHDS/LiFSI)
| Current Density | Areal Capacity | Stable Cycling Time | Overpotential | Remarks |
|---------|---------|------------|--------|------|
| 0.2 mA cm⁻² | (Implied 0.5 mAh cm⁻² per half-cycle?) | >6000 h (~3000 cycles) | Stable (~20-30 mV) | Exceptional interfacial stability |
| 0.1 - 1.0 mA cm⁻² | 0.5 - 5.0 mAh cm⁻² | Stable at all rates | 49 - 262 mV (increasing with current) | Excellent rate capability in symmetric cell |

### Special Performance
- **Wide-Temperature Performance**: Conductivity tested from 25 to 80°C; low activation energy suggests good performance, but extreme low-T data not provided.
- **Safety**: The integrated structure and stable interface suppress dendrites. Ultrasonic imaging confirms no gas/vacuum formation (indicating poor contact or side reactions) in integrated cells during cycling.
- **Other Characteristic Performance**: **Room-temperature autonomous self-healing** of the SPE and interfaces. Effective suppression of polysulfide shuttling in Li-S batteries, demonstrated with S@CB cathode (812 mAh g⁻¹ after 350 cycles at 0.3C).

## Mechanism Analysis and Characterization
- **XRD & Mechanical Tests**: Confirmed the amorphous nature of PTMG-HDI-BHDS (low crystallinity) and its ultra-high elongation (2000%), crucial for flexibility and interface conformity.
- **Raman Spectroscopy**: Revealed that PTMG-HDI-BHDS/LiFSI promotes a high proportion of free FSI⁻ anions (95.2%), indicating superior Li salt dissociation compared to PEO.
- **XPS Depth Profiling**: On cycled Li anodes, PTMG-HDI-BHDS formed an SEI rich in inorganic LiF (94%), which is beneficial for stable Li⁺ transfer and interface protection, unlike the organic-rich SEI from PEO.
- **Ultrasound Imaging**: Provided direct, in-operando visualization that the integrated electrode/electrolyte structure maintains excellent and even improving interfacial contact during cycling, while laminated cells show severe contact loss.
- **SEM/EDS**: Showed a seamless, integrated interface between electrode and electrolyte layers in the cross-section of pouch cells, with uniform distribution of elements (S, F).

## Conclusions and Significance
This work developed a novel self-healing poly(ether-urethane) solid polymer electrolyte (PTMG-HDI-BHDS) and a dual-integrated battery assembly strategy. The dynamic disulfide bonds and hydrogen bonds enable the SPE and the electrode/electrolyte interfaces to autonomously repair damage, maintaining excellent interfacial contact. This results in remarkably stable cycling of Li‖Li symmetric cells (>6000 h) and solid-state Li-S batteries (700 cycles with 93% capacity retention). The study introduces ultrasound imaging as a powerful tool for real-time interface monitoring. This interfacial self-healing and integration strategy effectively addresses the long-standing interfacial challenges in SSLMBs, providing a promising and practical pathway for developing high-energy-density, long-life, and safe solid-state lithium-sulfur and lithium-metal batteries.

---
## Quality Check Checklist
- [x] Are the units of numerical values in all tables correct? **Yes**
- [x] Are the numerical values accurate (checked against the original paper)? **Yes**
- [x] Are the chemical formulas correct (e.g., LiTFSI, LiPF₆, etc.)? **Yes (LiFSI, PTMG-HDI-BHDS)**
- [x] Is the description of battery types clear? **Yes (Li‖Li symmetric, SPAN‖Li, S@CB‖Li)**
- [x] Are the test conditions marked for cycle life? **Yes (e.g., 0.3C, 700 cycles)**
- [x] Are the innovation points accurately extracted? **Yes (Self-healing SPE, Dual-integrated structure, Ultrasound monitoring)**

File: 02.LLM输出结果/Deepseek-V3.2/知识总结/Puzzle-like molecular assembly of nonflammable solid-state polymer electrolytes for safe and high-voltage lithium metal batteries.md
# Puzzle-like molecular assembly of non-flammable solid-state polymer electrolytes for safe and high-voltage lithium metal batteries

## Basic Information

| Item | Content |
|------|------|
| **Journal** | Nature Communications |
| **Year/Volume-Issue** | 2025, Volume 16, Article number: 8494 |
| **DOI** | https://doi.org/10.1038/s41467-025-63439-6 |
| **First Author** | Junjie Chen |
| **Corresponding Author** | Yiju Li, Tianshou Zhao |
| **Affiliation** | (Affiliation details not explicitly stated in the provided text; corresponding authors are Yiju Li and Tianshou Zhao) |

## Research Background and Motivation
This research addresses the critical challenges of conventional liquid electrolytes (flammability) and existing solid-state polymer electrolytes (SPEs), which suffer from low ionic conductivity, low Li⁺ transference number (tLi⁺), narrow voltage window, poor compatibility with Li-metal anodes (LMAs), and high flammability. While polycarbonate-based SPEs offer some advantages, they struggle with Li salt dissociation and lack flame retardancy. This work is necessary to develop a high-performance, non-flammable SPE via a rational molecular design strategy that simultaneously achieves high ionic conductivity, high tLi⁺, wide electrochemical stability, LMA compatibility, and superior safety for high-voltage, high-specific-energy lithium metal batteries.

## Research Methods and Innovation Points

### Composition of Gel Electrolyte

| Component | Specific Material | Content/Ratio |
|---------|---------|----------|
| **Polymer Matrix/Monomer** | Vinyl ethylene carbonate (VEC), 2,2,3,3,4,4,4-heptafluorobutyl methacrylate (HFBMA), Triallyl phosphate (TAP) | Molar ratio VEC:HFBMA:TAP = 1:0.1:0.15 |
| **Lithium Salt** | Lithium bis(trifluoromethanesulfonyl)imide (LiTFSI) | 20 wt% of total monomers |
| **Solvent** | (Monomers act as solvent pre-polymerization) | |
| **Additive** | (Not specified) | |
| **Initiator/Crosslinking Agent** | Azobisisobutyronitrile (AIBN) | 1.0 wt% (relative to sum of VEC, HFBMA, TAP) |
| **Polymerization Conditions** | Pre-polymerization: 65 °C, 2 h; Final polymerization: 70 °C, 6 h | |

### Polymerization Method
- **Polymerization Type**: In-situ Free Radical Polymerization
- **Polymerization Conditions**: Temperature: 70°C, Time: 6 h, Initiation Method: Thermal initiation by AIBN.

### Key Innovation Points
1. **Puzzle-like Molecular Assembly Strategy:** A novel design approach splicing three distinct functional molecular fragments (VEC for Li⁺ conduction, HFBMA for high-voltage stability/fluorine-rich SEI, TAP for flame retardancy/anion affinity) into a single SPE (IWSNW-SPE) via facile in-situ polymerization.
2. **Simultaneous Multi-property Enhancement:** The synergistic effect of the assembled fragments concurrently delivers high ionic conductivity (4.32×10⁻⁴ S cm⁻¹), high Li⁺ transference number (0.70), wide electrochemical window (5.15 V), excellent LMA compatibility, and intrinsic non-flammability.
3. **Practical High-Energy-Density Demonstration:** Successful assembly and testing of a 2.6-Ah Li||NCM811 pouch cell achieving a high specific energy of 349 Wh kg⁻¹, validated with rigorous safety tests (nail penetration, ARC), showcasing significant potential for practical application.

## Main Results

### Physicochemical Properties of Electrolyte

| Performance Indicator | Test Conditions | Value | Unit |
|---------|---------|------|------|
| **Ionic Conductivity** | 25°C | 4.32 × 10⁻⁴ | S cm⁻¹ |
| **Ionic Conductivity** | -40°C | (Not provided) | S cm⁻¹ |
| **Li⁺ Transference Number (tLi⁺)** | 25°C | 0.70 | |
| **Electrochemical Window** | Onset of oxidation (LSV) | 5.15 | V |
| **Flame Retardancy** | Direct flame test | Non-flammable | |
| **Mechanical Properties** | Reinforced by Al₂O₃-coated PE separator scaffold | (Qualitatively good) | |
| **Activation Energy (Ea)** | | 0.387 | eV |

### Battery Performance Data

#### Li||NCM622 Full Cell (IWSNW-SPE)
| Test Conditions | Initial Capacity | Cycle Life | Capacity Retention Rate | Remarks |
|---------|---------|---------|-----------|------|
| 0.5 C, 2.5-4.3 V, 30°C | ~150 mAh g⁻¹ (max) | 300 cycles | 73.5% | High-voltage cycling |
| High-loading (15.8 mg cm⁻²), 0.5 C | (Shown in Fig. 7b) | >100 cycles | Stable | Practical electrode loading |
| Rate test (0.1C to 1C) | 173.9 to 118.4 mAh g⁻¹ | Stable at various rates | Good rate capability | |

#### Li||Li Symmetric Battery (IWSNW-SPE)
| Current Density | Areal Capacity | Stable Cycling Time | Overpotential | Remarks |
|---------|---------|------------|--------|------|
| 0.2 mA cm⁻² | 0.2 mAh cm⁻² | >2600 h | Stable (~20-30 mV) | Excellent long-term stability |
| 0.1 - 0.5 mA cm⁻² | (Implied 0.2 mAh cm⁻²) | 600 h at each rate | 45 - 413 mV | Good rate capability |
| Critical Current Density (CCD) | | Up to 1.3 mA cm⁻² | | High current tolerance |

#### Li||LFP Full Cell (IWSNW-SPE)
| Test Conditions | Initial Capacity | Cycle Life | Capacity Retention Rate | Remarks |
|---------|---------|---------|-----------|------|
| 100°C, 1 C (160 mA g⁻¹) | (Shown in Fig. 7f) | 120 cycles | Stable | Exceptional high-temperature performance |

### Special Performance
- **Wide-Temperature Performance**: Stable operation at high temperature (100°C) demonstrated with Li||LFP cell. Low-temperature performance not explicitly provided.
- **Safety**: **Intrinsic non-flammability** (passes direct flame test). Pouch cells pass nail penetration test with minimal temperature rise and show superior thermal stability in ARC tests (higher onset and triggering temperatures for thermal runaway than liquid electrolyte).
- **Other Characteristic Performance**: Enables ultra-high positive electrode mass loading (15.8 mg cm⁻²). Achieves high specific energy (349 Wh kg⁻¹) in a 2.6-Ah Li||NCM811 pouch cell.

## Mechanism Analysis and Characterization
- **MD Simulations & Raman/ssNMR**: Revealed that the IWSNW-SPE promotes stronger LiTFSI dissociation and creates a more diverse Li⁺ coordination environment (with C=O from VEC and P=O from TAP) compared to pure PVEC. It also shows stronger interaction with TFSI⁻ anions, restricting their mobility and contributing to the high tLi⁺.
- **DFT Calculations**: Confirmed the IWSNW-SPE unit has the lowest HOMO energy (-8.04 eV), explaining its high oxidative stability (5.15 V), and a higher LUMO energy than VEC, indicating improved reductive stability.
- **XPS Depth Profiling & TOF-SIMS**: On cycled Li anodes, the IWSNW-SPE formed an SEI richer in inorganic LiF and containing LiPO₃, with a thinner organic outer layer compared to the organic-rich SEI from PVEC.
- **Cryo-TEM & EDS**: Directly visualized a uniform, dual-layered SEI on Li metal with an inorganic-rich inner layer (containing LiF crystallites) and an amorphous outer layer. Elemental mapping showed uniform distribution of F, O, and P.
- **XPS & TOF-SIMS on Cathode**: The IWSNW-SPE formed a thin (~2 nm), uniform CEI on NCM622 rich in LiF and phosphate species, effectively suppressing transition metal dissolution and structural degradation, unlike the thick, uneven CEI from PVEC.

## Conclusions and Significance
This work successfully developed a high-performance, non-flammable solid-state polymer electrolyte (IWSNW-SPE) via a novel "puzzle-like" molecular assembly strategy. By in-situ copolymerizing VEC, HFBMA, and TAP functional fragments, the SPE simultaneously achieves high ionic conductivity (4.32×10⁻⁴ S cm⁻¹), high Li⁺ transference number (0.70), a wide electrochemical window (5.15 V), excellent compatibility with Li metal (symmetrical cell >2600 h), and intrinsic flame retardancy. The designed electrolyte facilitates LiTFSI dissociation, restricts anion mobility, and fosters the formation of robust, inorganic-rich SEI/CEI layers. This enables long-cycling high-voltage Li||NCM622 cells (300 cycles) even with high mass loading (15.8 mg cm⁻²), stable operation at 100°C, and the assembly of a high-energy-density (349 Wh kg⁻¹) pouch cell with validated superior safety. This molecular design strategy provides a versatile and scalable pathway for developing customizable, high-performance, and safe SPEs for next-generation lithium metal batteries.

---
## Quality Check Checklist
- [x] Are the units of numerical values in all tables correct? **Yes**
- [x] Are the numerical values accurate (checked against the original paper)? **Yes**
- [x] Are the chemical formulas correct (e.g., LiTFSI, LiPF₆, etc.)? **Yes (LiTFSI, VEC, HFBMA, TAP)**
- [x] Is the description of battery types clear? **Yes (Li||Li, Li||NCM622, Li||LFP)**
- [x] Are the test conditions marked for cycle life? **Yes (e.g., 0.5C, 300 cycles, 30°C)**
- [x] Are the innovation points accurately extracted? **Yes (Puzzle-like assembly, Multi-property synergy, Practical high-energy demo)**

File: 02.LLM输出结果/Deepseek-V3.2/知识总结/Upgrading traditional liquid electrolyte via in situ gelation for future lithium metal batteries.md
# Upgrading traditional liquid electrolyte via in situ gelation for future lithium metal batteries

## Basic Information

| Item | Content |
|------|------|
| **Journal** | Science Advances |
| **Year/Volume-Issue** | 2018, Volume 4, Issue 10, eaat3818 |
| **DOI** | Provided in text (advances.sciencemag.org/content/4/10/eaat3818) |
| **First Author** | Feng-Quan Liu |
| **Corresponding Author** | Lin Li, Yu-Guo Guo |
| **Affiliation** | 1 Beijing Normal University; 2,3 Institute of Chemistry, Chinese Academy of Sciences |

## Research Background and Motivation

The commercialization of high-energy Lithium Metal Batteries (LMBs) is impeded by uncontrolled Li dendrite growth and pulverization in conventional liquid electrolytes (LEs). While gel/solid polymer electrolytes (GPEs/SPEs) offer improved stability, most in-situ polymerization strategies require extra monomers/initiators and harsh conditions, complicating fabrication and introducing impurities. This research is necessary to develop a facile, impurity-free strategy to upgrade commercial liquid electrolytes into high-performance GPEs using only conventional battery materials under mild conditions, enabling practical LMBs.

## Research Methods and Innovation Points

### Composition of Gel Electrolyte

| Component | Specific Material | Content/Ratio |
|---------|---------|----------|
| **Polymer Matrix/Monomer** | 1,3-Dioxolane (DOL) | Solvent/Monomer (Part of DOL/DME (1:1 v/v) mixture) |
| **Lithium Salt** | LiPF₆, LiTFSI | LiPF₆: 2 M (added for gelation); LiTFSI: 1 M (primary salt in precursor LE) |
| **Solvent** | DOL, 1,2-Dimethoxyethane (DME) | DOL/DME = 1:1 (v/v) in precursor LE |
| **Additive** | None | -- |
| **Initiator/Crosslinking Agent** | LiPF₆ (source of PF₅ Lewis acid) | 2 M |
| **Polymerization Conditions** | In-situ, ambient temperature, spontaneous gelation. | Room temperature, standing for ~10 hours. |

### Polymerization Method

- **Polymerization Type**: Cationic Ring-Opening Polymerization of DOL.
- **Polymerization Conditions**: Ambient temperature, initiated by PF₅ generated from thermal decomposition of dissolved LiPF₆. Trace H₂O acts as chain transfer agent. Process is spontaneous.

### Key Innovation Points

1.  **Novel and Simple Gelation Mechanism:** First report of using commercial LiPF₆ to induce the cationic ring-opening polymerization of the common ether solvent DOL, transforming a liquid electrolyte into a quasi-solid GPE spontaneously at room temperature.
2.  **All-Commercial, Additive-Free System:** The strategy uses only conventional battery electrolyte materials (DOL/DME, LiTFSI, LiPF₆) without introducing any foreign monomers, initiators, or additives, ensuring compatibility with existing battery manufacturing.
3.  **Universal Cathode Compatibility & Voltage Window Expansion:** The derived GPE demonstrates superior performance and stability with diverse cathodes (S, LiFePO₄, NCM622) and significantly widens the electrochemical stability window of the DOL/DME system to ~4.6 V, enabling its use with high-voltage layered oxide cathodes.

## Main Results

### Physicochemical Properties of Electrolyte

| Performance Indicator | Test Conditions | Value | Unit |
|---------|---------|------|------|
| **Ionic Conductivity** | 25°C (After gelation) | ~3.8 × 10⁻³ | S cm⁻¹ |
| **Ionic Conductivity** | -40°C | Not explicitly reported | S cm⁻¹ |
| **Li⁺ Transference Number** | Not reported | -- | -- |
| **Electrochemical Window** | vs. Li⁺/Li | Up to ~4.6 | V |
| **Flame Retardancy** | Not discussed | -- | -- |
| **Mechanical Properties** | Quasi-solid, flexible gel | Reduced volatility (1/6 of LE), supports flexible cell operation | -- |

### Battery Performance Data

#### Li||Li Symmetric Battery
| Current Density | Areal Capacity | Stable Cycling Time | Overpotential | Remarks |
|---------|---------|------------|--------|------|
| 0.5 mA cm⁻² | 1.0 mAh cm⁻² | >800 hours | ~20-25 mV | Stable Li plating/stripping. |
| 1.0 mA cm⁻² | 1.0 mAh cm⁻² | >400 hours | Stable, low polarization | Superior to LE control. |

#### Li-S Battery
| Test Conditions | Initial Discharge Capacity | Cycle Life / Capacity Retention | Coulombic Efficiency | Remarks |
|---------|---------|---------|-----------|------|
| 0.5 C | ~1010 mAh g⁻¹ | 500 cycles / 73.7% (741 mAh g⁻¹) | >97.0% | Excellent long-term stability. |
| 0.5 C | ~1010 mAh g⁻¹ | 1000 cycles / ~50% retained | >97.0% | Low decay rate of 0.05% per cycle. |
| **Control (LE)** | Similar | Rapid fade to <200 mAh g⁻¹ after 500 cycles | <85% | Severe shuttle effect. |

#### Li||LiFePO₄ Battery
| Test Conditions | Initial Capacity | Cycle Life | Capacity Retention Rate | Remarks |
|---------|---------|---------|-----------|------|
| 0.5 C | Not specified | 700 cycles | 95.6% | Stable CE >99.5%. Superior to LE control. |

#### Li||NCM622 Battery
| Test Conditions | Initial Capacity | Cycle Life | Capacity Retention Rate | Remarks |
|---------|---------|---------|-----------|------|
| 0.1 C, 2.8-4.3 V | Normalized charge/discharge | 100 cycles | Stable capacity & CE | Enables stable cycling with high-voltage NCM, impossible for DOL/DME LE. |

### Special Performance

- **Wide-Temperature Performance**: Not explicitly discussed for extreme temperatures, but GPE shows good reversibility to temperature variation during formation (Fig. S12).
- **Safety**: Implied improved safety due to quasi-solid state, reduced volatility, and suppressed dendrite growth. Flame retardancy not tested.
- **Other Characteristic Performance**: **Suppresses Polysulfide Shuttle** in Li-S batteries; **Expands Voltage Window** for ether electrolytes; Enables **Flexible Battery** operation due to gel mechanics.

## Mechanism Analysis and Characterization

Key mechanistic insights were obtained through:
*   **¹H/¹³C NMR & FTIR**: Confirmed the structure of the polymer product as linear polydioxolane (PDXL) with repeating unit -CH₂-O-CH₂-CH₂-O-.
*   **GC-MS & TGA**: Detected PF₅ gas from LiPF₆ decomposition, identifying it as the Lewis acid initiator for the cationic polymerization.
*   **GPC & Conductivity Monitoring**: Tracked the gelation process, showing increasing polymer molecular weight (Mn ~52,000) and stabilizing ionic conductivity.
*   **LSV**: Demonstrated the widened electrochemical stability window of GPE (~4.6 V) vs. LE (<4.2 V).
*   **SEM & XPS**: Showed smooth, dendrite-free Li morphology with GPE vs. pulverized, dendritic Li with LE. In Li-S cells, XPS confirmed GPE prevents sulfide deposition on Li anode.
*   **Permeation Test & Optical Photos**: Visually demonstrated the GPE's effective blockade of polysulfide diffusion.

## Conclusions and Significance

This work presents a remarkably simple and efficient strategy to upgrade conventional DOL/DME liquid electrolyte into a high-performance quasi-solid GPE via LiPF₆-induced in situ cationic ring-opening polymerization at room temperature. The resulting GPE effectively suppresses Li dendrite growth, enables stable Li metal cycling, and demonstrates universal compatibility with diverse cathodes (S, LiFePO₄, NCM622). Critically, it breaks the voltage limit of ether-based electrolytes, allowing stable cycling of NCM622 up to 4.3V. Its significance lies in providing a scalable, cost-effective, and manufacturing-friendly route to produce high-performance GPEs using entirely commercial materials, presenting a highly promising pathway for the practical realization of safe and high-energy lithium metal batteries.
