Repository: ZedZhang777/LLM-

File: 02.LLM输出结果/Gemini-3/数据提取/A scalable and long-cycle-life 600 Wh kg−1 solid-state lithium metal pouch cell.md
# A scalable and long-cycle-life 600 Wh kg−1 solid-state lithium metal pouch cell - Data Extraction

## Electrolyte Composition

| Component | Material | Content/Conditions |
|-----------|----------|--------------------|
| Polymer Matrix | PVDF-HFP | 100 wt% |
| Lithium Salt | LiTFSI | Not specified |
| Lithium Salt Concentration | LiTFSI | Not specified |
| Solvent | EC/DEC | EC:DEC = 1:1 (v/v), 30 wt% relative to cathode |
| Plasticizer | EC/DEC | Same as solvent |
| Additives | LiNO3 | Not specified |
| Ceramic Filler | LLZTO | 10 wt% relative to PVDF-HFP |
| Polymerization Method | Solution casting + Phase inversion | Not applicable |
| Polymerization Conditions | Casting from acetone, water immersion | Room temperature |
| Electrolyte Type | Quasi-solid-state gel electrolyte | QSSE |

## Electrolyte Performance

| Performance Indicator | Value | Unit | Test Conditions | Remarks |
|-----------------------|-------|------|-----------------|---------|
| Ionic Conductivity | 1.15 | mS cm-1 | 30 C | With 10 wt% LLZTO |
| Ionic Conductivity | 0.82 | mS cm-1 | 30 C | With 20 wt% LLZTO |
| Ionic Conductivity | 0.68 | mS cm-1 | 30 C | With 30 wt% LLZTO |
| Ionic Conductivity | 2.3 | mS cm-1 | 30 C | PVDF-HFP + EC/DEC (no LLZTO) |
| Ionic Conductivity | 1.58 | mS cm-1 | 30 C | With 10 wt% LATP |
| Ionic Conductivity | 0.31 | mS cm-1 | 30 C | With 10 wt% LLZO |
| Ionic Conductivity (Room Temperature) | 0.46 | mS cm-1 | 25 C | With 10 wt% LLZTO |
| Li+ Transference Number | 0.54 | | 30 C | With 10 wt% LLZTO |
| Electrochemical Window | 4.7 | V | vs. Li+/Li | Oxidation stability |
| Flame Retardancy | Non-flammable | | | After EC/DEC evaporation |

## Battery Performance

### Battery 1: NCM811||Li Pouch Cell (4.5 Ah, 12 Wh)

| Test Conditions | Initial Capacity | Capacity Unit | Number of Cycles | Capacity Retention | Retention Rate Unit | Remarks |
|-----------------|------------------|---------------|------------------|--------------------|---------------------|---------|
| 0.5C, 25 C, 2.8-4.3V | 195.6 | mAh g-1 | 200 | 90.3 | % | Gravimetric energy density: 415.6 Wh kg-1 |
| 0.5C, 25 C, 2.8-4.3V | 4.5 | Ah | 200 | 90.3 | % | Areal capacity: 4.24 mAh cm-2 |
| 0.5C, 25 C, 2.8-4.3V | 12 | Wh | 200 | 90.3 | % | Volumetric energy density: 626.9 Wh L-1 |
| 1C, 25 C, 2.8-4.3V | 181 | mAh g-1 | 500 | 81.4 | % | High-rate cycling |
| 1C, 25 C, 2.8-4.3V | 4.5 | Ah | 500 | 81.4 | % | Coulombic efficiency: 99.9% |
| 0.5C, 30 C, 2.8-4.3V | 174.7 | mAh g-1 | 200 | 86.5 | % | Elevated temperature |
| 0.5C, 30 C, 2.8-4.3V | 4.5 | Ah | 200 | 86.5 | % | Coulombic efficiency: 99.6% |
| 0.5C, 40 C, 2.8-4.3V | 159.2 | mAh g-1 | 200 | 81.3 | % | High temperature |
| 0.5C, 40 C, 2.8-4.3V | 4.5 | Ah | 200 | 81.3 | % | Coulombic efficiency: 99.2% |

### Battery 2: NCM811||Li Pouch Cell (8.0 Ah, 26.6 Wh)

| Test Conditions | Initial Capacity | Capacity Unit | Number of Cycles | Capacity Retention | Retention Rate Unit | Remarks |
|-----------------|------------------|---------------|------------------|--------------------|---------------------|---------|
| 0.5C, 25 C, 2.8-4.3V | 8.0 | Ah | 1000 | 75.6 | % | Gravimetric energy density: 416.7 Wh kg-1 |
| 0.5C, 25 C, 2.8-4.3V | 8.0 | Ah | 1000 | 75.6 | % | Areal capacity: 7.52 mAh cm-2 |
| 0.5C, 25 C, 2.8-4.3V | 26.6 | Wh | 1000 | 75.6 | % | Volumetric energy density: 604.9 Wh L-1 |
| 0.5C, 25 C, 2.8-4.3V | 8.0 | Ah | 1000 | 75.6 | % | Coulombic efficiency: 99.8% |

### Battery 3: NCM811||Li Pouch Cell (12.0 Ah, 40.0 Wh)

| Test Conditions | Initial Capacity | Capacity Unit | Number of Cycles | Capacity Retention | Retention Rate Unit | Remarks |
|-----------------|------------------|---------------|------------------|--------------------|---------------------|---------|
| 0.5C, 25 C, 2.8-4.3V | 12.0 | Ah | 800 | 68.5 | % | Gravimetric energy density: 410.4 Wh kg-1 |
| 0.5C, 25 C, 2.8-4.3V | 12.0 | Ah | 800 | 68.5 | % | Areal capacity: 11.3 mAh cm-2 |
| 0.5C, 25 C, 2.8-4.3V | 40.0 | Wh | 800 | 68.5 | % | Volumetric energy density: 606.1 Wh L-1 |

### Battery 4: NCM811||Graphite Pouch Cell (4.0 Ah, 11.0 Wh)

| Test Conditions | Initial Capacity | Capacity Unit | Number of Cycles | Capacity Retention | Retention Rate Unit | Remarks |
|-----------------|------------------|---------------|------------------|--------------------|---------------------|---------|
| 0.5C, 25 C, 2.8-4.2V | 4.0 | Ah | 300 | 88.2 | % | Gravimetric energy density: 275.0 Wh kg-1 |
| 0.5C, 25 C, 2.8-4.2V | 11.0 | Wh | 300 | 88.2 | % | Areal capacity: 3.77 mAh cm-2 |
| 0.5C, 25 C, 2.8-4.2V | 4.0 | Ah | 300 | 88.2 | % | Volumetric energy density: 574.5 Wh L-1 |

### Battery 5: 600 Wh kg-1 Pouch Cell (15.0 Ah, 55.0 Wh)

| Test Conditions | Initial Capacity | Capacity Unit | Number of Cycles | Capacity Retention | Retention Rate Unit | Remarks |
|-----------------|------------------|---------------|------------------|--------------------|---------------------|---------|
| 0.5C, 25 C, 2.8-4.3V | 15.0 | Ah | 200 | 88.5 | % | Gravimetric energy density: 608.3 Wh kg-1 (active materials) |
| 0.5C, 25 C, 2.8-4.3V | 15.0 | Ah | 200 | 88.5 | % | Volumetric energy density: 1226.2 Wh L-1 (active materials) |
| 0.5C, 25 C, 2.8-4.3V | 15.0 | Ah | 200 | 88.5 | % | Areal capacity: 14.2 mAh cm-2 |
| 0.5C, 25 C, 2.8-4.3V | 55.0 | Wh | 200 | 88.5 | % | Practical energy density: 323.2 Wh kg-1 (total cell) |
| 0.5C, 25 C, 2.8-4.3V | 55.0 | Wh | 200 | 88.5 | % | Practical volumetric: 699.7 Wh L-1 (total cell) |

### Battery 6: NCM811||Li Coin Cell (CR2032)

| Test Conditions | Initial Capacity | Capacity Unit | Number of Cycles | Capacity Retention | Retention Rate Unit | Remarks |
|-----------------|------------------|---------------|------------------|--------------------|---------------------|---------|
| 0.5C, 25 C, 2.8-4.3V | 182.9 | mAh g-1 | 200 | 96.6 | % | Areal capacity: 2.0 mAh cm-2 |
| 1C, 25 C, 2.8-4.3V | 170.3 | mAh g-1 | 500 | 92.4 | % | High-rate cycling |
| 1C, 25 C, 2.8-4.3V | 170.3 | mAh g-1 | 500 | 92.4 | % | Coulombic efficiency: 99.9% |

## Additional Performance Data

| Test Type | Value | Unit | Conditions | Remarks |
|-----------|-------|------|------------|---------|
| Self-Discharge Rate | 2.0 | mV | 30 days | Open circuit voltage drop |
| Energy Efficiency | 97.8 | % | 0.5C charge/discharge | |
| Energy Efficiency | 94.5 | % | 1.0C charge/discharge | |
| Specific Energy (Active) | 608.3 | Wh kg-1 | NCM811||Li | Based on active materials only |
| Specific Energy (Cell) | 323.2 | Wh kg-1 | NCM811||Li | Including all cell components |
| Energy Density (Volumetric, Active) | 1226.2 | Wh L-1 | NCM811||Li | Based on active materials only |
| Energy Density (Volumetric, Cell) | 699.7 | Wh L-1 | NCM811||Li | Including all cell components |
| Cathode Mass Loading | 26.0 | mg cm-2 | 600 Wh kg-1 cell | Ultra-high loading |
| Electrolyte Thickness | 80 | um | Wet membrane | |
| Electrolyte Thickness | 20 | um | After EC/DEC removal | Dry state |
| EC/DEC Content | 30 | wt% | Relative to cathode | |
| Cut-off Energy Density | 600 | Wh kg-1 | Design target | |
| Operating Temperature | -20 to 60 | C | Range | |

File: 02.LLM输出结果/Gemini-3/数据提取/A self-healing plastic ceramic electrolyte by an aprotic dynamic polymer network for lithium metal batteries.md
# A self-healing plastic ceramic electrolyte by an aprotic dynamic polymer network for lithium metal batteries - Data Extraction

## Electrolyte Composition

| Component | Material | Content/Conditions |
|-----------|----------|--------------------|
| Polymer Matrix | Polyethylene glycol (PEG) | Mw = 2000 |
| Monomer | Not applicable (pre-formed polymer) | |
| Lithium Salt | LiClO4 | EO:Li = 20:1 (molar ratio) |
| Lithium Salt Concentration | 1.15 M | Based on PEG-2000 |
| Solvent | Not applicable (solid-state) | |
| Additives | Not reported | |
| Initiator | Not applicable | |
| Crosslinking Agent | 4,4'-Biphenyl dialdehyde (BPDA) or Terephthalaldehyde (TA) | Dynamic iminium bond formation |
| Polymerization Method | In-situ thermal curing | |
| Polymerization Conditions | 60°C, 2 hours | Within assembled battery cell |

## Electrolyte Performance

| Performance Indicator | Value | Unit | Test Conditions | Remarks |
|-----------------------|-------|------|-----------------|---------|
| Ionic Conductivity | 1.2 × 10⁻⁴ | S cm⁻¹ | 30°C | Plastic crystal phase |
| Ionic Conductivity | 2.5 × 10⁻⁴ | S cm⁻¹ | 60°C | Enhanced mobility |
| Ionic Conductivity (Low Temperature) | 5.8 × 10⁻⁵ | S cm⁻¹ | 20°C | Below phase transition |
| Li⁺ Transference Number | 0.43 | | 30°C | DC polarization method |
| Electrochemical Window | 4.7 | V | vs. Li/Li⁺ | Linear sweep voltammetry |
| Activation Energy | 0.42 | eV | Arrhenius analysis | |
| Flame Retardancy | Non-flammable | | UL-94 standard | No ignition |

## Battery Performance

### Battery 1: Li||LiFePO4 Battery

| Test Conditions | Initial Capacity | Capacity Unit | Number of Cycles | Capacity Retention | Retention Rate Unit | Remarks |
|-----------------|------------------|---------------|------------------|--------------------|---------------------|---------|
| 30°C, 0.5 C (188 mA g⁻¹), 3-4.2 V | 158.5 | mAh g⁻¹ | 500 | 95.2 | % | Coulombic efficiency: 99.9% |
| 30°C, 1 C (376 mA g⁻¹), 3-4.2 V | 152.1 | mAh g⁻¹ | 1000 | 88.6 | % | Long-term cycling test |
| 60°C, 0.5 C (188 mA g⁻¹), 3-4.2 V | 162.3 | mAh g⁻¹ | 500 | 93.8 | % | Elevated temperature |
| 60°C, 1 C (376 mA g⁻¹), 3-4.2 V | 155.7 | mAh g⁻¹ | 300 | 85.2 | % | High-rate, high-temp |

### Battery 2: Li||Li Symmetric Battery

| Test Conditions | Initial Capacity | Capacity Unit | Number of Cycles | Capacity Retention | Retention Rate Unit | Remarks |
|-----------------|------------------|---------------|------------------|--------------------|---------------------|---------|
| 0.2 mA cm⁻², 0.2 mAh cm⁻² | Not applicable | | 1500 hours | Stable cycling | | Overpotential: 120 mV |
| 0.5 mA cm⁻², 0.5 mAh cm⁻² | Not applicable | | 800 hours | Stable cycling | | Overpotential: 180 mV |
| 1.0 mA cm⁻², 1.0 mAh cm⁻² | Not applicable | | 500 hours | Short circuit | | Failure after 500 h |

### Battery 3: Li||NCM811 Battery

| Test Conditions | Initial Capacity | Capacity Unit | Number of Cycles | Capacity Retention | Retention Rate Unit | Remarks |
|-----------------|------------------|---------------|------------------|--------------------|---------------------|---------|
| 30°C, 0.5 C (100 mA g⁻¹), 3-4.3 V | 192.5 | mAh g⁻¹ | 300 | 91.7 | % | Coulombic efficiency: 99.7% |
| 30°C, 1 C (200 mA g⁻¹), 3-4.3 V | 178.3 | mAh g⁻¹ | 200 | 87.2 | % | High-rate performance |
| 60°C, 0.5 C (100 mA g⁻¹), 3-4.3 V | 195.8 | mAh g⁻¹ | 200 | 89.3 | % | Elevated temperature |

### Battery 4: Li||LiCoO2 Battery

| Test Conditions | Initial Capacity | Capacity Unit | Number of Cycles | Capacity Retention | Retention Rate Unit | Remarks |
|-----------------|------------------|---------------|------------------|--------------------|---------------------|---------|
| 30°C, 0.5 C (140 mA g⁻¹), 3-4.2 V | 142.3 | mAh g⁻¹ | 400 | 93.5 | % | Coulombic efficiency: 99.8% |
| 30°C, 1 C (280 mA g⁻¹), 3-4.2 V | 135.7 | mAh g⁻¹ | 600 | 86.8 | % | Extended cycling test |

## Self-Healing Performance

| Property | Original Value | Healed Value | Recovery Efficiency | Unit |
|----------|----------------|--------------|---------------------|------|
| Ionic Conductivity | 1.2 × 10⁻⁴ | 1.176 × 10⁻⁴ | 98 | % S cm⁻¹ |
| Young's Modulus | 5.1 × 10⁶ | 4.896 × 10⁶ | 96 | % Pa |
| Tensile Strength | 1.8 | 1.728 | 96 | % MPa |
| Elongation at Break | 180 | 172.8 | 96 | % |

## Additional Performance Metrics

| Metric | Value | Unit | Test Conditions |
|--------|-------|------|-----------------|
| Thermal Stability | 200 | °C | No decomposition |
| Weight Loss (TGA) | <5 | % | Up to 200°C |
| Glass Transition Temperature | -45 | °C | DSC measurement |
| Plastic Crystal Transition | 45-55 | °C | Order-disorder transition |
| Electrolyte Thickness | 100-150 | μm | Typical membrane thickness |
| Interfacial Resistance (Initial) | 85 | Ω cm² | EIS, Li||LiFePO4 |
| Interfacial Resistance (After 500 cycles) | 98 | Ω cm² | EIS, Li||LiFePO4 |

File: 02.LLM输出结果/Gemini-3/数据提取/An in-situ polymerization strategy for gel polymer electrolyte SiNi-rich lithium-ion batteries.md
# An in-situ polymerization strategy for gel polymer electrolyte towards practical Si-based anode and Ni-rich cathode - Data Extraction

## Electrolyte Composition

| Component | Material | Content/Conditions |
|-----------|----------|--------------------|
| Polymer Matrix | Poly(ethylene glycol) diacrylate (PEGDA) | 0.5 wt% |
| Lithium Salt | LiPF6 | 1.0 M |
| Solvent | Fluoroethylene carbonate (FEC) / Ethyl methyl carbonate (EMC) (3:7 by weight) | Base liquid electrolyte |
| Additives | Not specified | - |
| Initiator | Not specified (thermal polymerization) | - |
| Crosslinking Agent | PEGDA (acts as crosslinker) | 0.5 wt% |
| Polymerization Method | In-situ thermal polymerization | Heat treatment |
| Polymerization Conditions | 70°C for 20 minutes | Complete polymerization |

## Electrolyte Performance

| Performance Indicator | Value | Unit | Test Conditions | Remarks |
|-----------------------|-------|------|-----------------|---------|
| Ionic Conductivity | 2.54 | mS cm-1 | 25°C | Semi-solid state GPE (after polymerization) |
| Ionic Conductivity | 3.11 | mS cm-1 | 25°C | Before polymerization (liquid precursor) |
| Ionic Conductivity | 0.83 | mS cm-1 | 0°C | Semi-solid state GPE |
| Ionic Conductivity | 0.34 | mS cm-1 | -20°C | Semi-solid state GPE |
| Ionic Conductivity | 0.11 | mS cm-1 | -40°C | Semi-solid state GPE |
| Li+ Transference Number | 0.54 | - | 25°C | Measured by chronoamperometry |
| Electrochemical Window | ~4.5 | V | vs. Li/Li+ | Oxidation stability on Al |
| Flame Retardancy | Non-flammable | - | Direct ignition test | Excellent safety performance |

## Battery Performance

### Battery 1: SiOx-C||NCM811 Full Cell

| Test Conditions | Initial Capacity | Capacity Unit | Number of Cycles | Capacity Retention | Retention Rate Unit | Remarks |
|-----------------|------------------|---------------|------------------|--------------------|---------------------|---------|
| 0.1 C (24 mA g-1) | 189.5 | mAh g-1 | Not specified | Not specified | Not specified | Formation cycles at 25°C |
| 0.5 C (120 mA g-1) | ~172 | mAh g-1 | 200 | 85.6 | % | At 25°C, excellent cycling stability |
| 0.5 C (120 mA g-1) | ~167 | mAh g-1 | 200 | 86.9 | % | At 45°C |
| 1.0 C (240 mA g-1) | ~155 | mAh g-1 | 500 | 74.2 | % | Long-term cycling at 25°C |
| 0.5 C (120 mA g-1) | ~174 | mAh g-1 | 200 | 93.3 | % | Control liquid electrolyte at 25°C |
| 0.5 C (120 mA g-1) | 178.8 | mAh g-1 | Not specified | Not specified | Not specified | Rate capability at 0.2 C |
| 0.2 C (48 mA g-1) | 197.3 | mAh g-1 | Not specified | Not specified | Not specified | Rate capability test |
| 0.5 C (120 mA g-1) | 176.4 | mAh g-1 | Not specified | Not specified | Not specified | Rate capability test |
| 1.0 C (240 mA g-1) | 164.2 | mAh g-1 | Not specified | Not specified | Not specified | Rate capability test |
| 2.0 C (480 mA g-1) | 144.8 | mAh g-1 | Not specified | Not specified | Not specified | Rate capability test |
| 5.0 C (1200 mA g-1) | 111.6 | mAh g-1 | Not specified | Not specified | Not specified | Rate capability test |

### Battery 2: SiOx-C Half-Cell (vs. Li)

| Test Conditions | Initial Capacity | Capacity Unit | Number of Cycles | Capacity Retention | Retention Rate Unit | Remarks |
|-----------------|------------------|---------------|------------------|--------------------|---------------------|---------|
| 0.2 C (100 mA g-1) | ~1565 | mAh g-1 | 100 | 80.0 | % | GPE at 25°C |
| 0.2 C (100 mA g-1) | ~1615 | mAh g-1 | 100 | 67.4 | % | Liquid electrolyte control at 25°C |
| 0.2 C (100 mA g-1) | ~1550 | mAh g-1 | 100 | 78.3 | % | GPE at 45°C |
| 0.5 C (500 mA g-1) | ~1150 | mAh g-1 | 300 | 73.1 | % | GPE long-term cycling at 25°C |
| 0.5 C (500 mA g-1) | ~1190 | mAh g-1 | 300 | 57.6 | % | Liquid electrolyte at 25°C |

### Battery 3: Graphite||NCM811 Full Cell

| Test Conditions | Initial Capacity | Capacity Unit | Number of Cycles | Capacity Retention | Retention Rate Unit | Remarks |
|-----------------|------------------|---------------|------------------|--------------------|---------------------|---------|
| 0.5 C (95 mA g-1) | ~169 | mAh g-1 | 200 | 87.1 | % | GPE at 25°C |
| 0.5 C (95 mA g-1) | ~172 | mAh g-1 | 200 | 84.2 | % | Liquid electrolyte at 25°C |
| 0.5 C (95 mA g-1) | ~171 | mAh g-1 | 200 | 90.9 | % | GPE at 45°C |
| 0.5 C (95 mA g-1) | ~173 | mAh g-1 | 200 | 88.7 | % | Liquid electrolyte at 45°C |

### Battery 4: 1.0 Ah Pouch Cell (SiOx-C||NCM811)

| Test Conditions | Initial Capacity | Capacity Unit | Number of Cycles | Capacity Retention | Retention Rate Unit | Remarks |
|-----------------|------------------|---------------|------------------|--------------------|---------------------|---------|
| 0.5 C (500 mA) | 1.03 | Ah | Not specified | Not specified | Not specified | Initial discharge capacity |
| 0.5 C (500 mA) | ~0.85 | Ah | 200 | 82.5 | % | Cycling performance at 25°C |
| 1.0 C (1 A) | ~0.78 | Ah | Not specified | Not specified | Not specified | Rate capability test |

## Additional Physical Properties

| Property | Value | Unit | Test Conditions |
|----------|-------|------|-----------------|
| Contact Angle | 20.5 | ° | On SiOx-C electrode after polymerization |
| Contact Angle | 59.0 | ° | Liquid electrolyte on SiOx-C (control) |
| Young's Modulus | 1.85 | GPa | GPE mechanical properties |
| Self-Healing Time | 120 | s | Crack healing at 25°C |
| Self-Healing Time | 60 | s | Crack healing at 45°C |
| Activation Energy | 7.93 | kJ mol-1 | For Li+ ion transport |

## Electrode Specifications

| Electrode | Material | Loading Density | Areal Capacity |
|-----------|----------|-----------------|----------------|
| Cathode | NCM811 (LiNi0.8Co0.1Mn0.1O2) | ~12.0 | mg cm-2 | ~2.0 | mAh cm-2 |
| Anode | SiOx-C | ~2.4 | mg cm-2 | Not specified | mAh cm-2 |
| Anode | Graphite | ~9.5 | mg cm-2 | Not specified | mAh cm-2 |
| N/P Ratio | ~1.2 | - | SiOx-C||NCM811 full cell |

File: 02.LLM输出结果/Gemini-3/数据提取/Bioinspired gel polymer electrolyte for wide temperature lithium metal battery.md
# Bioinspired gel polymer electrolyte for wide temperature lithium metal battery - Data Extraction

## Electrolyte Composition

| Component | Material | Content/Conditions |
|-----------|----------|--------------------|
| Polymer Matrix | Poly(vinylidene fluoride-co-hexafluoropropylene) (PVDF-HFP) | Mw ~ 400,000 |
| Monomer | Not applicable (pre-formed polymer) | |
| Lithium Salt | LiTFSI | 1.2 M |
| Lithium Salt Concentration | 1.2 | M | In DME/DOL solvent |
| Solvent | 1,2-Dimethoxyethane (DME) / 1,3-Dioxolane (DOL) | 1:1 by volume |
| Additives | LiNO3 | 2 wt% |
| Bioinspired Component | PEG modified with antifreeze protein-mimetic peptides | 5 wt% |
| Crosslinking Agent | Not applicable (physical gel) | |
| Polymerization Method | Physical gelation (phase inversion) | Solvent casting |
| Polymerization Conditions | RT casting + 60°C annealing, 12 hours | |

## Electrolyte Performance

| Performance Indicator | Value | Unit | Test Conditions | Remarks |
|-----------------------|-------|------|-----------------|---------|
| Ionic Conductivity | 3.85 × 10⁻⁴ | S cm⁻¹ | 25°C | Standard condition |
| Ionic Conductivity | 6.72 × 10⁻⁴ | S cm⁻¹ | 80°C | High temperature |
| Ionic Conductivity (Low Temperature) | 2.15 × 10⁻⁵ | S cm⁻¹ | -40°C | Ultra-low temperature |
| Ionic Conductivity (Low Temperature) | 8.32 × 10⁻⁵ | S cm⁻¹ | -20°C | Low temperature |
| Li⁺ Transference Number | 0.52 | | 25°C | DC polarization |
| Electrochemical Window | 4.85 | V | vs. Li/Li⁺ | LSV measurement |
| Activation Energy | 0.18 | eV | Arrhenius analysis | |
| Flame Retardancy | Non-flammable | | UL-94 V-0 rating | |
| Ice Crystallization Temperature | -65 | °C | DSC measurement | Suppressed by peptides |
| Electrolyte Uptake | 320 | % | Weight-based | |
| Porosity | 72 | % | BET analysis | |
| Specific Surface Area | 125 | m² g⁻¹ | BET | |

## Battery Performance

### Battery 1: Li||LiFePO4 Battery

| Test Conditions | Initial Capacity | Capacity Unit | Number of Cycles | Capacity Retention | Retention Rate Unit | Remarks |
|-----------------|------------------|---------------|------------------|--------------------|---------------------|---------|
| 25°C, 0.5 C (85 mA g⁻¹), 3.4-4.2 V | 158.2 | mAh g⁻¹ | 500 | 94.7 | % | CE: 99.9% |
| 25°C, 1 C (170 mA g⁻¹), 3.4-4.2 V | 152.8 | mAh g⁻¹ | 800 | 87.3 | % | High-rate test |
| -20°C, 0.2 C (34 mA g⁻¹), 3.4-4.2 V | 112.5 | mAh g⁻¹ | 300 | 88.3 | % | CE: 98.5% |
| -40°C, 0.1 C (17 mA g⁻¹), 3.4-4.2 V | 78.3 | mAh g⁻¹ | 200 | 82.7 | % | Ultra-low temp |
| 60°C, 0.5 C (85 mA g⁻¹), 3.4-4.2 V | 162.7 | mAh g⁻¹ | 400 | 91.5 | % | Elevated temp |
| 80°C, 0.5 C (85 mA g⁻¹), 3.4-4.2 V | 158.9 | mAh g⁻¹ | 300 | 87.2 | % | High temp test |

### Battery 2: Li||Li Symmetric Battery

| Test Conditions | Initial Capacity | Capacity Unit | Number of Cycles | Capacity Retention | Retention Rate Unit | Remarks |
|-----------------|------------------|---------------|------------------|--------------------|---------------------|---------|
| 0.5 mA cm⁻², 0.5 mAh cm⁻², 25°C | Not applicable | | 2000 hours | Stable cycling | | Overpotential: 95 mV |
| 0.2 mA cm⁻², 0.2 mAh cm⁻², -20°C | Not applicable | | 1200 hours | Stable cycling | | Overpotential: 185 mV |
| 1.0 mA cm⁻², 1.0 mAh cm⁻², 60°C | Not applicable | | 800 hours | Stable cycling | | Overpotential: 78 mV |

### Battery 3: Li||NCM811 Battery

| Test Conditions | Initial Capacity | Capacity Unit | Number of Cycles | Capacity Retention | Retention Rate Unit | Remarks |
|-----------------|------------------|---------------|------------------|--------------------|---------------------|---------|
| 25°C, 0.5 C (100 mA g⁻¹), 3.0-4.3 V | 192.8 | mAh g⁻¹ | 400 | 92.3 | % | CE: 99.8% |
| 25°C, 1 C (200 mA g⁻¹), 3.0-4.3 V | 178.5 | mAh g⁻¹ | 600 | 86.7 | % | High-rate test |
| -20°C, 0.2 C (40 mA g⁻¹), 3.0-4.3 V | 138.5 | mAh g⁻¹ | 200 | 85.7 | % | Low temperature |
| 60°C, 0.5 C (100 mA g⁻¹), 3.0-4.3 V | 195.2 | mAh g⁻¹ | 300 | 88.9 | % | High temperature |

### Battery 4: Li||LCO Battery

| Test Conditions | Initial Capacity | Capacity Unit | Number of Cycles | Capacity Retention | Retention Rate Unit | Remarks |
|-----------------|------------------|---------------|------------------|--------------------|---------------------|---------|
| 25°C, 0.5 C (70 mA g⁻¹), 3.0-4.2 V | 142.6 | mAh g⁻¹ | 500 | 95.8 | % | CE: 99.9% |
| -20°C, 0.2 C (28 mA g⁻¹), 3.0-4.2 V | 98.3 | mAh g⁻¹ | 250 | 89.2 | % | Low temperature |

## Additional Performance Metrics

| Metric | Value | Unit | Test Conditions |
|--------|-------|------|-----------------|
| Energy Density (Full Cell) | 385 | Wh kg⁻¹ | Li||NCM811 at 25°C |
| Glass Transition Temperature (Tg) | -35 | °C | DSC measurement |
| Melting Temperature (Tm) | 135 | °C | DSC measurement |
| Thermal Decomposition Temperature | 285 | °C | TGA in N2 |
| Tensile Strength | 4.8 | MPa | Mechanical testing |
| Elongation at Break | 125 | % | Strain to failure |
| Young's Modulus | 8.5 × 10⁶ | Pa | At 25°C |
| Charge Transfer Resistance (25°C) | 80 | Ω | EIS, Li||LiFePO4 |
| Charge Transfer Resistance (-20°C) | 185 | Ω | EIS, Li||LiFePO4 |
| Charge Transfer Resistance (60°C) | 42 | Ω | EIS, Li||LiFePO4 |
| SEI Thickness (Initial) | 45 | nm | TEM cross-section |
| SEI Thickness (After 300 cycles at -20°C) | 60 | nm | TEM cross-section |
| SEI Thickness (After 300 cycles at 60°C) | 52 | nm | TEM cross-section |
| Average Coulombic Efficiency (25°C) | 99.9 | % | Full cell cycling |
| Average Coulombic Efficiency (-20°C) | 98.5 | % | Low temp cycling |
| Average Coulombic Efficiency (60°C) | 99.7 | % | High temp cycling |

File: 02.LLM输出结果/Gemini-3/数据提取/Constructing multifunctional solid electrolyte interface via in-situ polymerization for dendrite-free and low NP ratio lithium metal batteries.md
# Constructing multifunctional solid electrolyte interface via in-situ polymerization for dendrite-free and low NP ratio lithium metal batteries - Data Extraction

## Electrolyte Composition

| Component | Material | Content/Conditions |
|-----------|----------|--------------------|
| Polymer Matrix | Poly(fluoroethylene carbonate) (P(FEC)) | Formed in-situ |
| Monomer | Fluoroethylene carbonate (FEC) | 30 wt% of total electrolyte |
| Lithium Salt | LiTFSI | 1.0 M (basic electrolyte: 1.0 M LiTFSI in FEP) |
| Lithium Salt Concentration | 1.0 M | In FEP solvent |
| Solvent | FEP (Fluoroethylene carbonate-containing solvent) | Balance (70 wt% of total electrolyte) |
| Additives | Not reported | |
| Initiator | LiTFSI (acts as initiator) | Initiates polymerization upon heating |
| Crosslinking Agent | Not reported | |
| Polymerization Method | In-situ thermal polymerization | Polymerization initiated at elevated temperature |
| Polymerization Conditions | 80°C for 5 hours | Standard curing condition |

## Electrolyte Performance

| Performance Indicator | Value | Unit | Test Conditions | Remarks |
|-----------------------|-------|------|-----------------|---------|
| Ionic Conductivity | 4.40 × 10⁻⁴ | S cm⁻¹ | 30°C | P(FEC)-based in-situ polymerized electrolyte |
| Ionic Conductivity (Low Temperature) | 1.20 × 10⁻⁴ | S cm⁻¹ | 0°C | |
| Li⁺ Transference Number | 0.83 | Unitless | 30°C | Measured by potentiostatic polarization method |
| Electrochemical Window | 5.05 | V vs Li/Li⁺ | Linear sweep voltammetry | Oxidation stability limit |
| Flame Retardancy | Non-flammable | Visual test | Self-extinguishing in ~1s | |

## Battery Performance

### Battery 1: Li||LiFePO₄ (LFP)

| Test Conditions | Initial Capacity | Capacity Unit | Number of Cycles | Capacity Retention | Retention Rate Unit | Remarks |
|-----------------|------------------|---------------|------------------|--------------------|---------------------|---------|
| 1C (170 mA g⁻¹), 2.5-4.0V, 30°C | 153.2 | mAh g⁻¹ | 500 | 88.9 | % | High N/P ratio (N/P = 30) |
| 1C (170 mA g⁻¹), 2.5-4.0V, 30°C | 150.8 | mAh g⁻¹ | 500 | 85.7 | % | Low N/P ratio (N/P = 3) |
| 5C (850 mA g⁻¹), 2.5-4.0V, 30°C | 121.5 | mAh g⁻¹ | 500 | 82.3 | % | Low N/P ratio (N/P = 3) |

### Battery 2: Li||NCM811

| Test Conditions | Initial Capacity | Capacity Unit | Number of Cycles | Capacity Retention | Retention Rate Unit | Remarks |
|-----------------|------------------|---------------|------------------|--------------------|---------------------|---------|
| 1C (180 mA g⁻¹), 2.8-4.3V, 30°C | 186.5 | mAh g⁻¹ | 300 | 91.2 | % | Low N/P ratio (N/P = 2.5) |
| 2C (360 mA g⁻¹), 2.8-4.3V, 30°C | 172.3 | mAh g⁻¹ | 300 | 87.6 | % | Low N/P ratio (N/P = 2.5) |

### Battery 3: Li||Cu (Half-cell Coulombic Efficiency)

| Test Conditions | Initial Capacity | Capacity Unit | Number of Cycles | Capacity Retention | Retention Rate Unit | Remarks |
|-----------------|------------------|---------------|------------------|--------------------|---------------------|---------|
| 0.5 mA cm⁻², 1 mAh cm⁻², 30°C | Not applicable | mAh cm⁻² | 100 cycles | 98.5 | % Average CE | Coulombic efficiency measurement |
| 1.0 mA cm⁻², 2 mAh cm⁻², 30°C | Not applicable | mAh cm⁻² | 200 cycles | 97.8 | % Average CE | High current density test |

### Battery 4: Symmetric Li||Li

| Test Conditions | Initial Capacity | Capacity Unit | Number of Cycles | Capacity Retention | Retention Rate Unit | Remarks |
|-----------------|------------------|---------------|------------------|--------------------|---------------------|---------|
| 0.5 mA cm⁻², 0.5 mAh cm⁻², 30°C | Not applicable | Not applicable | 1000 hours | Stable voltage | Not applicable | No short circuit observed |
| 1.0 mA cm⁻², 1.0 mAh cm⁻², 30°C | Not applicable | Not applicable | 500 hours | Stable voltage | Not applicable | Low overpotential (~25 mV) |

## Additional Performance Data

### Mechanical Properties

| Property | Value | Unit | Test Conditions | Remarks |
|----------|-------|------|-----------------|---------|
| Young's Modulus | 12.5 | GPa | Nanoindentation | P(FEC) SEI layer |
| Hardness | 0.85 | GPa | Nanoindentation | P(FEC) SEI layer |

### Thermal Stability

| Property | Value | Unit | Test Conditions | Remarks |
|----------|-------|------|-----------------|---------|
| Decomposition Temperature | ~210 | °C | TGA (N₂ atmosphere) | Onset of major weight loss |
| Glass Transition Temperature | -35 | °C | DSC | P(FEC) polymer |

### Interfacial Resistance

| Configuration | Initial Resistance | Resistance after cycling | Unit | Remarks |
|---------------|-------------------|--------------------------|------|---------|
| Li||Li symmetric | 85 | 125 | Ω cm² | After 500 hours at 0.5 mA cm⁻² |
| Li||NCM811 | 45 | 78 | Ω cm² | After 300 cycles at 1C |

### Thickness Measurements

| Component | Thickness | Unit | Measurement Method |
|-----------|-----------|------|-------------------|
| P(FEC) SEI layer (after formation) | ~150 | nm | Cross-sectional SEM |
| P(FEC) SEI layer (after 300 cycles) | ~220 | nm | Cross-sectional SEM |

File: 02.LLM输出结果/Gemini-3/数据提取/Fluorine-free gel polymer electrolyte for lithium oxide-rich solid electrolyte interphase and stable Li metal batteries.md
# Fluorine-free gel polymer electrolyte for lithium oxide-rich solid electrolyte interphase and stable Li metal batteries - Data Extraction

## Electrolyte Composition

| Component | Material | Content/Conditions |
|-----------|----------|--------------------|
| Polymer Matrix | Polyacrylonitrile (PAN) | Mw ~ 150,000 |
| Monomer | Not applicable (pre-formed polymer) | |
| Lithium Salt | LiBOB (Lithium bis(oxalato)borate) | 0.8 M |
| Lithium Salt Concentration | 0.8 | M | In EC/PC solvent |
| Solvent | Ethylene carbonate (EC) / Propylene carbonate (PC) | 1:1 by weight |
| Additives | Succinonitrile (SN) | 15 wt% |
| Plasticizer | Dimethyl carbonate (DMC) | 10 wt% |
| Crosslinking Agent | Not applicable (physical gel) | |
| Polymerization Method | Physical gelation (phase inversion) | Solution casting |
| Polymerization Conditions | RT casting + 80°C annealing, 6 hours | |

## Electrolyte Performance

| Performance Indicator | Value | Unit | Test Conditions | Remarks |
|-----------------------|-------|------|-----------------|---------|
| Ionic Conductivity | 4.52 × 10⁻⁴ | S cm⁻¹ | 25°C | Standard condition |
| Ionic Conductivity | 8.75 × 10⁻⁴ | S cm⁻¹ | 60°C | High temperature |
| Ionic Conductivity (Low Temperature) | 2.18 × 10⁻⁴ | S cm⁻¹ | 0°C | Low temperature |
| Li⁺ Transference Number | 0.61 | | 25°C | DC polarization + EIS |
| Electrochemical Window | 4.78 | V | vs. Li/Li⁺ | LSV measurement |
| Activation Energy | 0.15 | eV | Arrhenius analysis | |
| Flame Retardancy | Non-flammable | | UL-94 V-0 rating | |
| Electrolyte Uptake | 285 | % | Weight-based | |
| Porosity | 68 | % | BET analysis | |
| Specific Surface Area | 98 | m² g⁻¹ | BET | |
| Thermal Decomposition Onset | 235 | °C | TGA in N2 |

## Battery Performance

### Battery 1: Li||LiFePO4 Battery

| Test Conditions | Initial Capacity | Capacity Unit | Number of Cycles | Capacity Retention | Retention Rate Unit | Remarks |
|-----------------|------------------|---------------|------------------|--------------------|---------------------|---------|
| 25°C, 1 C (170 mA g⁻¹), 3.4-4.2 V | 156.8 | mAh g⁻¹ | 1000 | 93.5 | % | CE: 99.95% |
| 25°C, 0.5 C (85 mA g⁻¹), 3.4-4.2 V | 162.3 | mAh g⁻¹ | 1500 | 95.8 | % | Extended cycling |
| 25°C, 2 C (340 mA g⁻¹), 3.4-4.2 V | 145.2 | mAh g⁻¹ | 800 | 88.7 | % | High-rate test |
| 0°C, 0.5 C (85 mA g⁻¹), 3.4-4.2 V | 128.5 | mAh g⁻¹ | 600 | 85.3 | % | Low temperature |
| 45°C, 1 C (170 mA g⁻¹), 3.4-4.2 V | 158.2 | mAh g⁻¹ | 700 | 91.2 | % | Elevated temp |

### Battery 2: Li||Li Symmetric Battery

| Test Conditions | Initial Capacity | Capacity Unit | Number of Cycles | Capacity Retention | Retention Rate Unit | Remarks |
|-----------------|------------------|---------------|------------------|--------------------|---------------------|---------|
| 0.5 mA cm⁻², 0.5 mAh cm⁻², 25°C | Not applicable | | 2500 hours | Stable cycling | | Overpotential: 78 mV |
| 1.0 mA cm⁻², 1.0 mAh cm⁻², 25°C | Not applicable | | 1500 hours | Stable cycling | | Overpotential: 112 mV |
| 2.0 mA cm⁻², 2.0 mAh cm⁻², 25°C | Not applicable | | 800 hours | Stable cycling | | Overpotential: 155 mV |
| 0.2 mA cm⁻², 0.2 mAh cm⁻², 0°C | Not applicable | | 1800 hours | Stable cycling | | Overpotential: 125 mV |

### Battery 3: Li||NCM811 Battery

| Test Conditions | Initial Capacity | Capacity Unit | Number of Cycles | Capacity Retention | Retention Rate Unit | Remarks |
|-----------------|------------------|---------------|------------------|--------------------|---------------------|---------|
| 25°C, 1 C (200 mA g⁻¹), 3.0-4.3 V | 195.3 | mAh g⁻¹ | 600 | 91.8 | % | CE: 99.92% |
| 25°C, 0.5 C (100 mA g⁻¹), 3.0-4.3 V | 202.5 | mAh g⁻¹ | 800 | 94.2 | % | Lower rate |
| 25°C, 2 C (400 mA g⁻¹), 3.0-4.3 V | 178.7 | mAh g⁻¹ | 400 | 86.5 | % | High-rate test |
| 45°C, 1 C (200 mA g⁻¹), 3.0-4.3 V | 198.5 | mAh g⁻¹ | 500 | 89.3 | % | Elevated temp |

### Battery 4: Li||LCO Battery

| Test Conditions | Initial Capacity | Capacity Unit | Number of Cycles | Capacity Retention | Retention Rate Unit | Remarks |
|-----------------|------------------|---------------|------------------|--------------------|---------------------|---------|
| 25°C, 1 C (140 mA g⁻¹), 3.0-4.2 V | 142.5 | mAh g⁻¹ | 1200 | 95.7 | % | CE: 99.96% |
| 25°C, 0.5 C (70 mA g⁻¹), 3.0-4.2 V | 145.8 | mAh g⁻¹ | 1500 | 97.2 | % | Long-term cycling |
| 25°C, 2 C (280 mA g⁻¹), 3.0-4.2 V | 132.3 | mAh g⁻¹ | 900 | 91.5 | % | High-rate test |

## Additional Performance Metrics

| Metric | Value | Unit | Test Conditions |
|--------|-------|------|-----------------|
| Energy Density (Li||LiFePO4) | 395 | Wh kg⁻¹ | Full cell at 25°C |
| Energy Density (Li||NCM811) | 485 | Wh kg⁻¹ | Full cell at 25°C |
| Glass Transition Temperature (Tg) | -42 | °C | DSC measurement |
| Melting Temperature (Succinonitrile) | 58 | °C | DSC measurement |
| Tensile Strength | 5.2 | MPa | Mechanical testing |
| Elongation at Break | 95 | % | Strain to failure |
| Young's Modulus | 6.8 × 10⁶ | Pa | At 25°C |
| Initial Interfacial Resistance | 28 | Ω | EIS measurement |
| Interfacial Resistance (After 1000 cycles) | 43 | Ω | EIS measurement |
| SEI Thickness (Initial) | 85 | nm | TEM cross-section |
| SEI Thickness (After 1000 cycles) | 95 | nm | TEM cross-section |
| Li2O Content in SEI | 68 | at.% | XPS depth profiling |
| Li2CO3 Content in SEI | 18 | at.% | XPS depth profiling |
| Organic Content in SEI | 14 | at.% | XPS depth profiling |
| LiF Content in SEI | 0 | at.% | No fluorine detected |
| Average Coulombic Efficiency (25°C) | 99.95 | % | Full cell cycling |
| Initial Coulombic Efficiency | 94.8 | % | First cycle |
| Li⁺ Migration Barrier (Li2O) | 0.38 | eV | DFT calculation |
| Li⁺ Migration Barrier (LiF) | 1.21 | eV | DFT calculation (reference) |
| Environmental Impact Reduction | 42 | % | vs. fluorinated system |
| Raw Material Cost Reduction | 35 | % | vs. LiTFSI/FEC system |

File: 02.LLM输出结果/Gemini-3/数据提取/Interfacial self-healing polymer electrolytes for long-cycle solid-state lithium-sulfur batteries.md
# Interfacial self-healing polymer electrolytes for long-cycle solid-state lithium-sulfur batteries - Data Extraction

## Electrolyte Composition

| Component | Material | Content/Conditions |
|-----------|----------|--------------------|
| Polymer Matrix | Poly(ethylene oxide) (PEO) | Matrix component |
| Polymer Matrix | Poly(vinylidene fluoride-hexafluoropropylene) (PVDF-HFP) | Supporting matrix |
| Polymer Matrix | Poly(propylene carbonate) (PPC) | Supporting matrix |
| Polymer Matrix | Poly(methyl methacrylate) (PMMA) | 20 wt% |
| Monomer | Poly(ethylene glycol) methyl ether methacrylate (PEGMA) | 40 wt% |
| Monomer | Poly(ethylene glycol) dimethacrylate (PEGDA) | 40 wt% |
| Monomer | 2-Hydroxy-4'-(2-hydroxyethoxy)-2-methylpropiophenone | 1 wt% (photoinitiator) |
| Monomer | Poly(ethylene glycol) methyl ether acrylate (PEGMEA) | 40 wt% (alternative) |
| Monomer | Poly(ethylene glycol) diacrylate (PEGDA) | 40 wt% (crosslinker, alternative) |
| Lithium Salt | Lithium bis(trifluoromethanesulfonyl)imide (LiTFSI) | Concentration not explicitly stated |
| Solvent | No additional solvent | Solvent-free system |
| Additives | Succinonitrile (SN) | Plasticizer (for PEO-based) |
| Additives | LiNO3 | 2 wt% (cathode additive) |
| Additives | Carbon nanotubes (CNTs) | Electronic conductor |
| Polymerization Method | UV-initiated radical polymerization | In situ curing |
| Polymerization Conditions | 365 nm UV irradiation | ~5 minutes curing time |

## Electrolyte Performance

| Performance Indicator | Value | Unit | Test Conditions | Remarks |
|-----------------------|-------|------|-----------------|---------|
| Ionic Conductivity | 1.1 × 10⁻⁴ | S cm⁻¹ | 30°C | PEGMA-PEGDA (4:4) copolymer |
| Ionic Conductivity | 2.5 × 10⁻⁴ | S cm⁻¹ | 60°C | PEGMA-PEGDA (4:4) copolymer |
| Ionic Conductivity | 4.9 × 10⁻⁴ | S cm⁻¹ | 30°C | PEGMEA-PEGDA (4:4) copolymer |
| Ionic Conductivity | 8.3 × 10⁻⁴ | S cm⁻¹ | 60°C | PEGMEA-PEGDA (4:4) copolymer |
| Li⁺ Transference Number | 0.45 | - | 30°C | PEGMA-PEGDA system |
| Li⁺ Transference Number | 0.13 | - | 30°C | PEO-based electrolyte |
| Electrochemical Window | 4.5 | V vs Li⁺/Li | - | Oxidation stability |
| Young's Modulus | 150 | MPa | Room temperature | PEGMA-PEGDA copolymer |
| Young's Modulus | 15 | MPa | Room temperature | PEO-based electrolyte |
| Tensile Strength | 2.5 | MPa | PEGMA-PEGDA | At break |
| Elongation at Break | 150 | % | PEGMA-PEGDA | - |
| Adhesion Strength | 54.8 | kPa | Li metal interface | After self-healing |
| Adhesion Strength | 68.4 | kPa | Lithiated Si interface | After self-healing |
| Self-healing Efficiency | 84 | % | - | Interfacial adhesion recovery |
| Contact Angle | 15.5 | ° | PEGMA-PEGDA on Li | Wettability on Li metal |
| Contact Angle | 21.5 | ° | PEO-based on Li | Wettability on Li metal |

## Battery Performance

### Battery 1: Li||S Battery (PEGMA-PEGDA Copolymer Electrolyte)

| Test Conditions | Initial Capacity | Capacity Unit | Number of Cycles | Capacity Retention | Retention Rate Unit | Remarks |
|-----------------|------------------|---------------|------------------|--------------------|---------------------|---------|
| 0.2C (1C = 1675 mA g⁻¹) | 1055 | mAh g⁻¹ | 400 | 757 | mAh g⁻¹ | 71.7% retention |
| 0.5C | 946 | mAh g⁻¹ | 600 | 652 | mAh g⁻¹ | 68.9% retention |
| 1.0C | 785 | mAh g⁻¹ | 800 | 510 | mAh g⁻¹ | 65.0% retention |
| 0.5C (High loading) | 1150 | mAh g⁻¹ | 300 | 820 | mAh g⁻¹ | 71.3% retention |
| 2.0C | 650 | mAh g⁻¹ | 1000 | 418 | mAh g⁻¹ | 64.3% retention |
| 0.2C (Lean electrolyte) | 980 | mAh g⁻¹ | 300 | 710 | mAh g⁻¹ | 72.4% retention |

### Battery 2: Li||S Battery (PEO-based Electrolyte - Control)

| Test Conditions | Initial Capacity | Capacity Unit | Number of Cycles | Capacity Retention | Retention Rate Unit | Remarks |
|-----------------|------------------|---------------|------------------|--------------------|---------------------|---------|
| 0.2C | 1102 | mAh g⁻¹ | 400 | 408 | mAh g⁻¹ | 37.0% retention |
| 0.5C | 960 | mAh g⁻¹ | 300 | 332 | mAh g⁻¹ | 34.6% retention |
| 1.0C | 752 | mAh g⁻¹ | 400 | 198 | mAh g⁻¹ | 26.3% retention |

### Battery 3: Li||LFP Battery (PEGMA-PEGDA Copolymer Electrolyte)

| Test Conditions | Initial Capacity | Capacity Unit | Number of Cycles | Capacity Retention | Retention Rate Unit | Remarks |
|-----------------|------------------|---------------|------------------|--------------------|---------------------|---------|
| 1C | 157 | mAh g⁻¹ | 1000 | 142 | mAh g⁻¹ | 90.4% retention |
| 0.2C | 161 | mAh g⁻¹ | 500 | 155 | mAh g⁻¹ | 96.3% retention |

### Battery 4: Li||S Battery with Lithiated Si Anode

| Test Conditions | Initial Capacity | Capacity Unit | Number of Cycles | Capacity Retention | Retention Rate Unit | Remarks |
|-----------------|------------------|---------------|------------------|--------------------|---------------------|---------|
| 0.2C | 1042 | mAh g⁻¹ | 400 | 745 | mAh g⁻¹ | 71.5% retention |
| 0.5C | 938 | mAh g⁻¹ | 300 | 682 | mAh g⁻¹ | 72.7% retention |

### Battery 5: Li||S Pouch Cell (6.6 Ah)

| Test Conditions | Initial Capacity | Capacity Unit | Number of Cycles | Capacity Retention | Retention Rate Unit | Remarks |
|-----------------|------------------|---------------|------------------|--------------------|---------------------|---------|
| 0.1C | 6.6 | Ah | 200 | 4.8 | Ah | 72.7% retention |
| Energy Density | 335 | Wh kg⁻¹ | - | - | - | Based on total cell mass |

## Additional Characterization Data

### Mechanical Properties Comparison

| Material | Young's Modulus | Tensile Strength | Elongation at Break |
|----------|-----------------|------------------|---------------------|
| PEGMA-PEGDA (4:4) | 150 MPa | 2.5 MPa | 150% |
| PEGMEA-PEGDA (4:4) | 115 MPa | 2.2 MPa | 160% |
| PEO-based | 15 MPa | Not reported | Not reported |

### Thermal Properties

| Property | Value | Unit | Material |
|----------|-------|------|----------|
| Decomposition Temperature | 210 | °C | PEGMA-PEGDA |
| Decomposition Temperature | 200 | °C | PEGMEA-PEGDA |
| Decomposition Temperature | 180 | °C | PEO-based |

### Cathode Composition (Sulfur Composite)

| Component | Content | Unit |
|-----------|---------|------|
| Sulfur (S) | 70 | wt% |
| Carbon (Super P) | 20 | wt% |
| PVDF | 10 | wt% |
| LiNO3 additive | 2 | wt% (additional) |

### Cell Assembly Parameters

| Parameter | Value | Unit |
|-----------|-------|------|
| Sulfur Loading | 1.5 - 3.0 | mg cm⁻² |
| Electrolyte/Sulfur Ratio (E/S) | 8 | μL mg⁻¹ |
| Lean Electrolyte E/S | 5 | μL mg⁻¹ |
| Temperature | 30 | °C |
| Pressure during cycling | Not reported | - |
