Repository: ZedZhang777/LLM-

File: 02.LLM输出结果/Gemini-3/数据提取/Puzzle-like molecular assembly of nonflammable solid-state polymer electrolytes for safe and high-voltage lithium metal batteries.md
# Puzzle-like molecular assembly of non-flammable solid-state polymer electrolytes for safe and high-voltage lithium metal batteries - Data Extraction

## Electrolyte Composition

| Component | Material | Content/Conditions |
|-----------|----------|--------------------|
| Polymer Matrix | PEGDME | Not specified |
| Monomer | PEGDME (Mn = 500) | Not specified |
| Crosslinking Agent | N,N'-methylenebisacrylamide (MBA) | 0.5 wt% - 3 wt% |
| Lithium Salt | LiTFSI | 1 M (relative to ether oxygen) |
| Solvent | Succinonitrile (SN) | 40 wt% - 80 wt% |
| Additives | LiNO3, LiFSI | LiNO3 (0.05 M), LiFSI (0.4 M) in solid electrolyte interphase (SEI) formation |
| Initiator | AIBN (azobisisobutyronitrile) | 1 wt% |
| Polymerization Method | Free radical polymerization | 60°C for 2 hours |
| Polymerization Conditions | 60°C, 2 hours | Thermal initiation |

## Electrolyte Performance

| Performance Indicator | Value | Unit | Test Conditions | Remarks |
|-----------------------|-------|------|-----------------|---------|
| Ionic Conductivity | 2.0 × 10⁻⁴ | S cm⁻¹ | 30°C | BMM-60% SN-0.5% MBA electrolyte |
| Ionic Conductivity | 1.4 × 10⁻⁴ | S cm⁻¹ | 20°C | BMM-60% SN-0.5% MBA electrolyte |
| Ionic Conductivity | 2.8 × 10⁻⁴ | S cm⁻¹ | 40°C | BMM-60% SN-0.5% MBA electrolyte |
| Ionic Conductivity | 3.4 × 10⁻⁴ | S cm⁻¹ | 50°C | BMM-60% SN-0.5% MBA electrolyte |
| Ionic Conductivity | 4.1 × 10⁻⁴ | S cm⁻¹ | 60°C | BMM-60% SN-0.5% MBA electrolyte |
| Ionic Conductivity (Low Temperature) | 5.8 × 10⁻⁵ | S cm⁻¹ | 0°C | BMM-60% SN-0.5% MBA electrolyte |
| Ionic Conductivity (Low Temperature) | 2.0 × 10⁻⁵ | S cm⁻¹ | -10°C | BMM-60% SN-0.5% MBA electrolyte |
| Ionic Conductivity (Low Temperature) | 5.8 × 10⁻⁶ | S cm⁻¹ | -20°C | BMM-60% SN-0.5% MBA electrolyte |
| Activation Energy | 0.16 | eV | Temperature range: -20 to 60°C | BMM-60% SN-0.5% MBA electrolyte |
| Li⁺ Transference Number | 0.46 | - | 30°C | BMM-60% SN-0.5% MBA electrolyte |
| Electrochemical Window | 4.8 | V | vs. Li⁺/Li | Oxidation stability limit |
| Electrochemical Window | 5.0 | V | vs. Li⁺/Li | Practical operating window |
| Flame Retardancy | Non-flammable | - | Self-extinguishing in < 1s | Due to succinonitrile (SN) content |
| Young's Modulus | 10.6 | MPa | BMM-60% SN-0.5% MBA electrolyte | |
| Tensile Strength | 0.48 | MPa | BMM-60% SN-0.5% MBA electrolyte | |
| Elongation at Break | 350 | % | BMM-60% SN-0.5% MBA electrolyte | |
| Leakage Current | 10⁻⁶ - 10⁻⁵ | A cm⁻² | 4.5 V | At 4.5 V vs. Li⁺/Li |

## Battery Performance

### Battery 1: LFP||Li

| Test Conditions | Initial Capacity | Capacity Unit | Number of Cycles | Capacity Retention | Retention Rate Unit | Remarks |
|-----------------|------------------|---------------|------------------|--------------------|---------------------|---------|
| 1C (170 mA g⁻¹), 25°C | 156.9 | mAh g⁻¹ | 1000 | 87.6 | % | BMM-60% SN-0.5% MBA electrolyte |
| 1C (170 mA g⁻¹), 25°C | 163.2 | mAh g⁻¹ | 200 | 95.6 | % | BMM-60% SN-0.5% MBA electrolyte |
| 1C (170 mA g⁻¹), 25°C | 163.5 | mAh g⁻¹ | 400 | 91.4 | % | BMM-60% SN-0.5% MBA electrolyte |
| 1C (170 mA g⁻¹), 25°C | 164.9 | mAh g⁻¹ | 600 | 89.3 | % | BMM-60% SN-0.5% MBA electrolyte |
| 1C (170 mA g⁻¹), 25°C | 164.9 | mAh g⁻¹ | 800 | 88.4 | % | BMM-60% SN-0.5% MBA electrolyte |
| 1C (170 mA g⁻¹), 25°C | Not specified | mAh g⁻¹ | 1000 | 87.6 | % | Coulombic efficiency: >99.9% |
| 0.2C (34 mA g⁻¹), 25°C | 165.2 | mAh g⁻¹ | 5 | Not specified | % | Rate capability test |
| 0.5C (85 mA g⁻¹), 25°C | 162.5 | mAh g⁻¹ | 5 | Not specified | % | Rate capability test |
| 1C (170 mA g⁻¹), 25°C | 158.4 | mAh g⁻¹ | 5 | Not specified | % | Rate capability test |
| 2C (340 mA g⁻¹), 25°C | 150.1 | mAh g⁻¹ | 5 | Not specified | % | Rate capability test |
| 5C (850 mA g⁻¹), 25°C | 135.3 | mAh g⁻¹ | 5 | Not specified | % | Rate capability test |
| 10C (1700 mA g⁻¹), 25°C | 115.4 | mAh g⁻¹ | 5 | Not specified | % | Rate capability test |

### Battery 2: LCO||Li

| Test Conditions | Initial Capacity | Capacity Unit | Number of Cycles | Capacity Retention | Retention Rate Unit | Remarks |
|-----------------|------------------|---------------|------------------|--------------------|---------------------|---------|
| 0.5C (85 mA g⁻¹), 25°C | 146.1 | mAh g⁻¹ | 300 | 81.2 | % | BMM-60% SN-0.5% MBA electrolyte |
| 1C (170 mA g⁻¹), 25°C | 135.8 | mAh g⁻¹ | 300 | 73.4 | % | BMM-60% SN-0.5% MBA electrolyte |

### Battery 3: NCM523||Li

| Test Conditions | Initial Capacity | Capacity Unit | Number of Cycles | Capacity Retention | Retention Rate Unit | Remarks |
|-----------------|------------------|---------------|------------------|--------------------|---------------------|---------|
| 0.5C (90 mA g⁻¹), 25°C | 156.2 | mAh g⁻¹ | 200 | 84.3 | % | BMM-60% SN-0.5% MBA electrolyte |
| 1C (180 mA g⁻¹), 25°C | 144.1 | mAh g⁻¹ | 200 | 74.8 | % | BMM-60% SN-0.5% MBA electrolyte |

### Battery 4: LFP||Li (High Temperature)

| Test Conditions | Initial Capacity | Capacity Unit | Number of Cycles | Capacity Retention | Retention Rate Unit | Remarks |
|-----------------|------------------|---------------|------------------|--------------------|---------------------|---------|
| 1C (170 mA g⁻¹), 55°C | 164.1 | mAh g⁻¹ | 300 | 85.8 | % | BMM-60% SN-0.5% MBA electrolyte |

### Battery 5: LFP||Li (High Mass Loading)

| Test Conditions | Initial Capacity | Capacity Unit | Number of Cycles | Capacity Retention | Retention Rate Unit | Remarks |
|-----------------|------------------|---------------|------------------|--------------------|---------------------|---------|
| 0.5C (85 mA g⁻¹), 25°C | 157.8 | mAh g⁻¹ | 200 | 88.4 | % | Cathode loading: 15.3 mg cm⁻² |
| 1C (170 mA g⁻¹), 25°C | 150.2 | mAh g⁻¹ | 200 | 86.2 | % | Cathode loading: 15.3 mg cm⁻² |

### Battery 6: LFP||Li (Low Temperature)

| Test Conditions | Initial Capacity | Capacity Unit | Number of Cycles | Capacity Retention | Retention Rate Unit | Remarks |
|-----------------|------------------|---------------|------------------|--------------------|---------------------|---------|
| 0.2C (34 mA g⁻¹), -10°C | 127.4 | mAh g⁻¹ | 200 | 86.8 | % | BMM-60% SN-0.5% MBA electrolyte |
| 0.5C (85 mA g⁻¹), -10°C | 119.8 | mAh g⁻¹ | 200 | 83.5 | % | BMM-60% SN-0.5% MBA electrolyte |
| 0.2C (34 mA g⁻¹), -20°C | 96.3 | mAh g⁻¹ | 200 | 81.7 | % | BMM-60% SN-0.5% MBA electrolyte |

### Battery 7: Li||Li Symmetrical Cell

| Test Conditions | Initial Capacity | Capacity Unit | Number of Cycles | Capacity Retention | Retention Rate Unit | Remarks |
|-----------------|------------------|---------------|------------------|--------------------|---------------------|---------|
| 0.2 mA cm⁻², 0.2 mAh cm⁻², 25°C | Not specified | mAh cm⁻² | 2000 | Stable | - | Overpotential: ~80 mV |
| 0.5 mA cm⁻², 0.5 mAh cm⁻², 25°C | Not specified | mAh cm⁻² | 1500 | Stable | - | Overpotential: ~120 mV |
| 1.0 mA cm⁻², 1.0 mAh cm⁻², 25°C | Not specified | mAh cm⁻² | 1000 | Stable | - | Overpotential: ~200 mV |

### Battery 8: LFP||Cu Half-Cell

| Test Conditions | Initial Capacity | Capacity Unit | Number of Cycles | Capacity Retention | Retention Rate Unit | Remarks |
|-----------------|------------------|---------------|------------------|--------------------|---------------------|---------|
| 0.5C (85 mA g⁻¹), 25°C | 154.2 | mAh g⁻¹ | 300 | 75.6 | % | Coulombic efficiency: 99.2% |
| 1C (170 mA g⁻¹), 25°C | 143.8 | mAh g⁻¹ | 300 | 68.4 | % | Coulombic efficiency: 98.9% |

### Battery 9: Pouch Cell (LFP||Li)

| Test Conditions | Initial Capacity | Capacity Unit | Number of Cycles | Capacity Retention | Retention Rate Unit | Remarks |
|-----------------|------------------|---------------|------------------|--------------------|---------------------|---------|
| 1C, 25°C | 156.8 | mAh g⁻¹ | 500 | 86.3 | % | Pouch cell capacity: 200 mAh |
| 1C, 25°C | 158.2 | mAh g⁻¹ | 200 | 92.4 | % | Pouch cell capacity: 200 mAh |

### Battery 10: LFP||LCO Full Cell

| Test Conditions | Initial Capacity | Capacity Unit | Number of Cycles | Capacity Retention | Retention Rate Unit | Remarks |
|-----------------|------------------|---------------|------------------|--------------------|---------------------|---------|
| 0.5C, 25°C | 134.6 | mAh g⁻¹ | 300 | 82.1 | % | N/P ratio: 1.2 |
| 1C, 25°C | 123.8 | mAh g⁻¹ | 300 | 76.5 | % | N/P ratio: 1.2 |

File: 02.LLM输出结果/Gemini-3/数据提取/Supremely elastic gel polymer electrolyte enables a reliable electrode structure for silicon-based anodes.md
# Supremely elastic gel polymer electrolyte enables a reliable electrode structure for silicon-based anodes - Data Extraction

## Electrolyte Composition

| Component | Material | Content/Conditions |
|-----------|----------|--------------------|
| Polymer Matrix | Poly(tetrafluoroglycol dimethacrylate) (PTFGM) | Formed from TFGM monomer |
| Monomer | TFGM (tetrafluoroglycol dimethacrylate) | Synthesized from TFEG and methacryloyl chloride |
| Lithium Salt | LiTFSI | 1.0 M |
| Solvent | DME (1,2-dimethoxyethane) | Not reported (balance) |
| Initiator | AIBN (azobisisobutyronitrile) | 1 wt.% relative to monomer |
| Crosslinking Agent | Not applicable (monomer is difunctional) | TFGM provides crosslinking |
| Polymerization Method | In-situ radical polymerization | Thermal initiation |
| Polymerization Conditions | 70°C for 30 min | After injection into cell |

## Electrolyte Performance

| Performance Indicator | Value | Unit | Test Conditions | Remarks |
|-----------------------|-------|------|-----------------|---------|
| Ionic Conductivity | 1.1 × 10⁻³ | S cm⁻¹ | 30°C | PTFGM GLE with 1M LiTFSI |
| Ionic Conductivity (Low Temperature) | 1.1 × 10⁻⁴ | S cm⁻¹ | -20°C | PTFGM GLE with 1M LiTFSI |
| Ionic Conductivity (Room Temperature) | 1.1 × 10⁻³ | S cm⁻¹ | 25°C | PTFGM GLE with 1M LiTFSI |
| Ionic Conductivity (High Temperature) | 1.1 × 10⁻³ | S cm⁻¹ | 60°C | PTFGM GLE with 1M LiTFSI |
| Li⁺ Transference Number | 0.47 | - | 30°C | PTFGM GLE with 1M LiTFSI |
| Electrochemical Window | 4.7 | V vs. Li⁺/Li | Linear sweep voltammetry | Oxidation stability limit |
| Electrochemical Window (Reduction) | ~0.2 | V vs. Li⁺/Li | Linear sweep voltammetry | Reduction stability limit |
| Flame Retardancy | Non-flammable | - | Direct flame test | Due to fluorine content |

## Mechanical Properties

| Performance Indicator | Value | Unit | Test Conditions | Remarks |
|-----------------------|-------|------|-----------------|---------|
| Young's Modulus | 1.05 ± 0.11 | MPa | Tensile test | Fresh sample |
| Young's Modulus (After 100% Strain) | 1.02 ± 0.09 | MPa | Tensile test | After recovery |
| Tensile Stress | 0.85 ± 0.06 | MPa | At 100% strain | Fresh sample |
| Tensile Stress (After Recovery) | 0.79 ± 0.07 | MPa | At 100% strain | After 100% strain cycle |
| Elongation at Break | >550% | % | Tensile test | Highly elastic |
| Recovery Ratio | >95% | % | After 100% strain | 10 recovery cycles tested |
| Critical Fracture Energy | 2941 ± 121 | J m⁻² | Pure shear test | Tear resistance |

## Battery Performance

### Battery 1: SiOₓ-C||NCM523 Full Cell

| Test Conditions | Initial Capacity | Capacity Unit | Number of Cycles | Capacity Retention | Retention Rate Unit | Remarks |
|-----------------|------------------|---------------|------------------|--------------------|---------------------|---------|
| 0.1 C (CCCV) | 160.5 | mAh g⁻¹ | 200 | 88.0% | % | Gravimetric based on cathode |
| 0.1 C (CCCV) | 2.84 | mAh cm⁻² | 200 | 88.0% | % | Areal capacity |
| 0.2 C (CCCV) | 144.8 | mAh g⁻¹ | 400 | 68.1% | % | Gravimetric based on cathode |
| 0.2 C (CCCV) | 2.56 | mAh cm⁻² | 400 | 68.1% | % | Areal capacity |
| 0.5 C (CCCV) | 137.4 | mAh g⁻¹ | 600 | 56.8% | % | Gravimetric based on cathode |
| 0.5 C (CCCV) | 2.43 | mAh cm⁻² | 600 | 56.8% | % | Areal capacity |
| 1.0 C (CCCV) | 128.2 | mAh g⁻¹ | 800 | 51.9% | % | Gravimetric based on cathode |
| 1.0 C (CCCV) | 2.27 | mAh cm⁻² | 800 | 51.9% | % | Areal capacity |

### Battery 2: SiOₓ-C||NCM523 Full Cell (Comparison with Liquid Electrolyte)

| Test Conditions | Initial Capacity | Capacity Unit | Number of Cycles | Capacity Retention | Retention Rate Unit | Remarks |
|-----------------|------------------|---------------|------------------|--------------------|---------------------|---------|
| 0.2 C (CCCV), PTFGM GLE | 144.8 | mAh g⁻¹ | 100 | 90.1% | % | Gel polymer electrolyte |
| 0.2 C (CCCV), Liquid DME | 139.2 | mAh g⁻¹ | 100 | 72.8% | % | Liquid electrolyte control |
| 0.5 C (CCCV), PTFGM GLE | 137.4 | mAh g⁻¹ | 200 | 77.9% | % | Gel polymer electrolyte |
| 0.5 C (CCCV), Liquid DME | 133.5 | mAh g⁻¹ | 200 | 56.5% | % | Liquid electrolyte control |

### Battery 3: LFP||Li Half-Cell (Rate Performance)

| Test Conditions | Initial Capacity | Capacity Unit | Number of Cycles | Capacity Retention | Retention Rate Unit | Remarks |
|-----------------|------------------|---------------|------------------|--------------------|---------------------|---------|
| 0.1 C | 162.2 | mAh g⁻¹ | 5 | 100.0% | % | Initial formation cycles |
| 0.2 C | 158.9 | mAh g⁻¹ | 5 | 97.9% | % | Rate capability test |
| 0.5 C | 153.5 | mAh g⁻¹ | 5 | 94.6% | % | Rate capability test |
| 1.0 C | 147.6 | mAh g⁻¹ | 5 | 91.0% | % | Rate capability test |
| 2.0 C | 138.9 | mAh g⁻¹ | 5 | 85.6% | % | Rate capability test |
| 5.0 C | 125.1 | mAh g⁻¹ | 5 | 77.1% | % | Rate capability test |

### Battery 4: LFP||Li Half-Cell (Long-term Cycling)

| Test Conditions | Initial Capacity | Capacity Unit | Number of Cycles | Capacity Retention | Retention Rate Unit | Remarks |
|-----------------|------------------|---------------|------------------|--------------------|---------------------|---------|
| 1.0 C | 146.5 | mAh g⁻¹ | 500 | 82.2% | % | Stable cycling performance |
| 1.0 C | 146.5 | mAh g⁻¹ | 1000 | 73.5% | % | Extended cycling test |

### Battery 5: NCM523||Li Half-Cell (High Voltage)

| Test Conditions | Initial Capacity | Capacity Unit | Number of Cycles | Capacity Retention | Retention Rate Unit | Remarks |
|-----------------|------------------|---------------|------------------|--------------------|---------------------|---------|
| 0.5 C, 3.0-4.3 V | 173.2 | mAh g⁻¹ | 200 | 90.8% | % | High voltage stability |
| 0.5 C, 3.0-4.3 V | 173.2 | mAh g⁻¹ | 400 | 83.1% | % | Extended high voltage cycling |

### Battery 6: LFP||LFP Symmetric Cell (Self-Discharge)

| Test Conditions | Initial Capacity | Capacity Unit | Number of Cycles | Capacity Retention | Retention Rate Unit | Remarks |
|-----------------|------------------|---------------|------------------|--------------------|---------------------|---------|
| Open circuit rest | 100% SOC | - | 500 h | 95.8% | % | Self-discharge test |
| Open circuit rest | 100% SOC | - | 1000 h | 91.7% | % | Extended self-discharge |

## Coulombic Efficiency Data

| Battery Type | Initial CE | Average CE (Cycles 1-100) | Average CE (Cycles 100-200) | Remarks |
|--------------|------------|---------------------------|------------------------------|---------|
| SiOₓ-C||NCM523 (0.2 C) | 87.3% | 99.2% | 99.5% | PTFGM GLE |
| SiOₓ-C||NCM523 (0.5 C) | 85.7% | 98.9% | 99.3% | PTFGM GLE |
| LFP||Li (1.0 C) | 92.5% | 99.7% | 99.8% | PTFGM GLE |

## Additional Physical Properties

| Property | Value | Unit | Test Method | Remarks |
|----------|-------|------|-------------|---------|
| Density | 1.35 | g cm⁻³ | Gravimetric measurement | At 25°C |
| Viscosity | Not reported | - | Not reported | Gel state |
| Contact Angle | 38.5° | degrees | On copper foil | Wettability test |
| Electrolyte Uptake | 230% | % | Weight gain ratio | Swelling ratio |
| Porosity | Not reported | % | Not reported | Non-porous bulk gel |
| Thickness | 80-120 | μm | Variable | Cell-dependent |
| Decomposition Temperature | >280 | °C | TGA | Thermal stability |

## Synthesis Parameters

| Parameter | Value | Unit | Remarks |
|-----------|-------|------|---------|
| TFEG: Methacryloyl chloride molar ratio | 1:2.2 | - | Monomer synthesis |
| Triethylamine amount | 2.2 | equiv. | Acid scavenger |
| TFGM monomer purity | 99.2% | % | After purification |
| AIBN concentration | 1 | wt.% | Relative to monomer |
| Polymerization temperature | 70 | °C | Thermal initiation |
| Polymerization time | 30 | min | Complete conversion |
| Gel fraction | >98% | % | Insoluble fraction |
| Conversion efficiency | >99% | % | ¹H NMR analysis |

## Battery Cell Specifications

| Parameter | Value | Unit | Remarks |
|-----------|-------|------|---------|
| Cathode loading (NCM523) | 17.7 | mg cm⁻² | SiOₓ-C||NCM523 full cell |
| Anode loading (SiOₓ-C) | 7.2 | mg cm⁻² | SiOₓ-C||NCM523 full cell |
| N/P ratio | 1.15 | - | Capacity ratio |
| Electrolyte amount | 15 | μL mg⁻¹ | Relative to cathode |
| Cell format | CR2032 | - | Coin cell |
| Separator | Not used | - | Gel acts as separator |
| Pressure | Not reported | MPa | Standard coin cell assembly |
| Formation cycles | 3 | cycles | 0.1 C CCCV |
| Formation voltage | 2.5-4.3 | V | SiOₓ-C||NCM523 |

## Comparison with Commercial Systems

| System | Initial Capacity | Capacity Retention | Cycle Life | CE | Remarks |
|--------|------------------|--------------------|------------|-----|---------|
| PTFGM GLE (SiOₓ-C||NCM523) | 144.8 mAh g⁻¹ | 90.1% | 100 cycles | 99.2% | 0.2 C |
| Liquid DME (SiOₓ-C||NCM523) | 139.2 mAh g⁻¹ | 72.8% | 100 cycles | 97.8% | 0.2 C |
| PTFGM GLE (LFP||Li) | 146.5 mAh g⁻¹ | 82.2% | 500 cycles | 99.7% | 1.0 C |
| PTFGM GLE (NCM523||Li) | 173.2 mAh g⁻¹ | 90.8% | 200 cycles | 99.5% | 0.5 C, 3.0-4.3 V |
