Repository: ZedZhang777/LLM-

File: 02.LLM输出结果/Kimi-k2/数据提取/A self-healing plastic ceramic electrolyte by an aprotic dynamic polymer network for lithium metal batteries.md
# A self-healing plastic ceramic electrolyte by an aprotic dynamic polymer network for lithium metal batteries - Data Extraction

## Electrolyte Composition

| Component | Material | Content/Conditions |
|-----------|----------|--------------------|
| Polymer Matrix | SH-SPE (EA-LiMTFSI copolymer) | 30 wt% in PCE; UV-polymerized |
| Monomer | EA (ethylene acrylate), LiMTFSI | EA:LiMTFSI = 5:8 (w/w) |
| Lithium Salt | LiTFSI | 0.6 g per 1 g SN |
| Lithium Salt Concentration | Not explicitly given | – |
| Solvent | SN (succinonitrile, solid crystal plasticizer) | 1 g per batch |
| Additives | FEC (5 wt%), PPO (0.1 wt%) | FEC for SEI-forming, PPO photoinitiator |
| Initiator | PPO (phenylbis(2,4,6-trimethylbenzoyl)phosphine oxide) | 0.1 wt%, UV 365 nm |
| Crosslinking Agent | None (dynamic non-covalent –CH₃⋯CF₃ network) | – |
| Polymerization Method | Solvent-free UV-polymerization | 10 min, 22 °C, near-quantitative conversion |
| Polymerization Conditions | UV 365 nm, 10 min, 22 °C, Ar glovebox | – |

## Electrolyte Performance

| Performance Indicator | Value | Unit | Test Conditions | Remarks |
|-----------------------|-------|------|-----------------|---------|
| Ionic Conductivity | 0.75 | mS cm⁻¹ | 30 °C | PCE (70 wt% LATP + 30 wt% SH-SPE) |
| Ionic Conductivity (Low Temperature) | 5.09 | mS cm⁻¹ | 100 °C | PCE, Arrhenius plot |
| Li⁺ Transference Number | 0.74 | – | 22 °C | PCE (single-ion conducting LATP) |
| Electrochemical Window | 0–4.6 | V vs Li⁺/Li | 22 °C | H-SSE (PA-SPE buffer + PCE) |
| Flame Retardancy | Not reported | – | – | – |

## Battery Performance

### Battery 1: Li⁰|PCE|Li⁰ symmetric cell (350 µm PCE)

| Test Conditions | Initial Capacity | Capacity Unit | Number of Cycles | Capacity Retention | Retention Rate Unit | Remarks |
|-----------------|------------------|---------------|------------------|--------------------|---------------------|---------|
| 1 mA cm⁻², 0.5 mAh cm⁻², 22 °C | – | – | >4 000 h | – | – | No short; ~2 000 h stable polarisation |
| 2 mA cm⁻², 2 mAh cm⁻², 22 °C | – | – | 2 000 mAh cm⁻² AAC* | – | – | Accumulated areal capacity |
| 5–20 mA cm⁻², 0.5–2 mAh cm⁻², 22 °C | – | – | 1 400–1 500 mAh cm⁻² AAC* | – | – | Up to 20 mA cm⁻² CCD |

*AAC = accumulated areal capacity (mAh cm⁻²).

### Battery 2: Li⁰|PCE|LFP full cell (2.4 mg cm⁻² LFP)

| Test Conditions | Initial Capacity | Capacity Unit | Number of Cycles | Capacity Retention | Retention Rate Unit | Remarks |
|-----------------|------------------|---------------|------------------|--------------------|---------------------|---------|
| C/2 (0.19 mA cm⁻²), 2.8–3.8 V, 22 °C | ~160 | mAh g⁻¹ | 1 300 | 92 | % | Fade 0.006 % per cycle |

### Battery 3: Li⁰|PCE|Zero-strain cathode full cell (2.45 mg cm⁻²)

| Test Conditions | Initial Capacity | Capacity Unit | Number of Cycles | Capacity Retention | Retention Rate Unit | Remarks |
|-----------------|------------------|---------------|------------------|--------------------|---------------------|---------|
| C/2 (0.23 mA cm⁻²), 2.8–4.3 V, 22 °C | 152 | mAh g⁻¹ | 500 | 81 | % | 123 mAh g⁻¹ retained |

### Battery 4: Li⁰|H-SSE|LFP full cell (1.95–4.48 mg cm⁻² LFP)

| Test Conditions | Initial Capacity | Capacity Unit | Number of Cycles | Capacity Retention | Retention Rate Unit | Remarks |
|-----------------|------------------|---------------|------------------|--------------------|---------------------|---------|
| 2C (0.69 mA cm⁻²), 2.8–3.8 V, 50 °C | ~150 | mAh g⁻¹ | ~4 000 | 88 | % | Fade 0.003 % per cycle |
| C/2 (0.38 mA cm⁻²), 2.8–3.8 V, 22 °C | ~150 | mAh g⁻¹ | 2 400 | 84 | % | 4.48 mg cm⁻² loading |

### Battery 5: Li⁰|H-SSE|NMC811 full cell (7.4 mg cm⁻²)

| Test Conditions | Initial Capacity | Capacity Unit | Number of Cycles | Capacity Retention | Retention Rate Unit | Remarks |
|-----------------|------------------|---------------|------------------|--------------------|---------------------|---------|
| C/6 (0.24 mA cm⁻²), 2.8–4.2 V, 22 °C | 129.9 | mAh g⁻¹ | 1 000 | 71 | % | 92 mAh g⁻¹ retained; 80 % at 640 cycles |

### Battery 6: Li⁰|H-SSE|Zero-strain cathode full cell (2.89 mg cm⁻²)

| Test Conditions | Initial Capacity | Capacity Unit | Number of Cycles | Capacity Retention | Retention Rate Unit | Remarks |
|-----------------|------------------|---------------|------------------|--------------------|---------------------|---------|
| 1C (0.55 mA cm⁻²), 2.8–4.2 V, 50 °C | 144 | mAh g⁻¹ | 3 600 | 70 | % | 80 % at 1 650 cycles; fade 0.01 % per cycle |

### Battery 7: H-SSE|Zero-strain cathode pouch cell (0.6 mAh cm⁻²)

| Test Conditions | Initial Capacity | Capacity Unit | Number of Cycles | Capacity Retention | Retention Rate Unit | Remarks |
|-----------------|------------------|---------------|------------------|--------------------|---------------------|---------|
| 1C (0.58 mA cm⁻²), 2.8–4.2 V, 50 °C | 141.8 | mAh g⁻¹ | 400 | 79 | % | 99.94 % avg CE; zero external pressure |

File: 02.LLM输出结果/Kimi-k2/数据提取/An in-situ polymerization strategy for gel polymer electrolyte SiNi-rich lithium-ion batteries.md
# An in-situ polymerization strategy for gel polymer electrolyte Si||Ni-rich lithium-ion batteries - Data Extraction

## Electrolyte Composition

| Component | Material | Content/Conditions |
|-----------|----------|--------------------|
| Polymer Matrix | PVCM (poly-vinylene carbonate) | 40 vol% VC in EC/DEC |
| Monomer | VC (vinylene carbonate) | 40 vol% VC |
| Lithium Salt | LiDFOB | 1 M |
| Lithium Salt Concentration | 1 M | in VC:EC/DEC (2:3 v/v) |
| Solvent | EC/DEC (1:1 v/v) | 60 vol% |
| Additives | AIBN (0.2 wt%) | Thermal initiator |
| Initiator | AIBN (azobisisobutyronitrile) | 0.2 wt% vs VC |
| Crosslinking Agent | None (linear polymer) | – |
| Polymerization Method | In-situ thermal radical polymerization | 60 °C 24 h + 80 °C 2 h |
| Polymerization Conditions | 60 °C 24 h, then 80 °C 2 h, Ar glovebox | – |

## Electrolyte Performance

| Performance Indicator | Value | Unit | Test Conditions | Remarks |
|-----------------------|-------|------|-----------------|---------|
| Ionic Conductivity | 8.61 × 10⁻⁴ | S cm⁻¹ | 25 °C | PVCM-GPE |
| Ionic Conductivity (Low Temperature) | Not reported | – | – | – |
| Li⁺ Transference Number | 0.45 | – | 25 °C | Bruce-Vincent-Evans |
| Electrochemical Window | Up to 4.8 | V vs Li⁺/Li | 25 °C | Onset of oxidation |
| Flame Retardancy | Self-extinguishing (1–2 s) | – | Flame test | Dense char layer formed |

## Battery Performance

### Battery 1: Si/C@C|PVCM-GPE|Li half-cell (~2.8 mg cm⁻²)

| Test Conditions | Initial Capacity | Capacity Unit | Number of Cycles | Capacity Retention | Retention Rate Unit | Remarks |
|-----------------|------------------|---------------|------------------|--------------------|---------------------|---------|
| 0.5 C, 0.01–0.8 V, 25 °C | 1 590 | mAh g⁻¹ | 100 | 95.5 | % | ICE 89.35 %, avg CE 99.91 % |
| 0.2–2 C, 0.01–0.8 V, 25 °C | 1 396 (0.2 C) | mAh g⁻¹ | – | – | – | Rate capability test |

### Battery 2: Si/C@C-Gr|PVCM-GPE|NMC811 pouch full-cell (2.7 Ah)

| Test Conditions | Initial Capacity | Capacity Unit | Number of Cycles | Capacity Retention | Retention Rate Unit | Remarks |
|-----------------|------------------|---------------|------------------|--------------------|---------------------|---------|
| 0.5 C, 3.0–4.2 V, 25 °C | 2.53 | Ah | 2 000 | 88.7 | % | ICE 94.21 %, whole pouch |
| 0.2–5 C, 3.0–4.2 V, 25 °C | 103.9 % (0.2 C) | % of 1 C | – | – | – | 91.6 % at 5 C |
| −20–60 °C, 0.5 C, 3.0–4.2 V | 96.7 % (−20 °C) | % of 25 °C | – | – | – | Wide-temperature test |

### Battery 3: Si/C@C-Gr|PVCM-GPE|NMC811 (various Si loadings)

| Test Conditions | Initial Capacity | Capacity Unit | Number of Cycles | Capacity Retention | Retention Rate Unit | Remarks |
|-----------------|------------------|---------------|------------------|--------------------|---------------------|---------|
| 0.5 C, 3.0–4.2 V, 25 °C (550 mAh g⁻¹) | 325.9 | Wh kg⁻¹ | 2 000 | 88.7 | % | Whole-pouch energy density |
| 0.5 C, 3.0–4.2 V, 25 °C (1 250 mAh g⁻¹) | 355.0 | Wh kg⁻¹ | 2 000 | 89.8 | % | Power density 1 463.5 W kg⁻¹ |

### Battery 4: Si/C@C-Gr|PVCM-GPE|NMC811 (pre-set capacities)

| Test Conditions | Initial Capacity | Capacity Unit | Number of Cycles | Capacity Retention | Retention Rate Unit | Remarks |
|-----------------|------------------|---------------|------------------|--------------------|---------------------|---------|
| 0.5 C, 3.0–4.2 V, 25 °C (1 000 mAh g⁻¹) | 1 000 | mAh g⁻¹ | 100 | 95.2 | % | Avg CE > 99.9 % |
| 0.5 C, 3.0–4.2 V, 25 °C (850 mAh g⁻¹) | 850 | mAh g⁻¹ | 100 | 96.8 | % | Avg CE > 99.9 % |
| 0.5 C, 3.0–4.2 V, 25 °C (650 mAh g⁻¹) | 650 | mAh g⁻¹ | 100 | 98.6 | % | Avg CE > 99.9 % |

File: 02.LLM输出结果/Kimi-k2/数据提取/Bioinspired gel polymer electrolyte for wide temperature lithium metal battery.md
# Bioinspired gel polymer electrolyte for wide temperature lithium metal battery - Data Extraction

## Electrolyte Composition

| Component | Material | Content/Conditions |
|-----------|----------|--------------------|
| Polymer Matrix | PTFMA (poly(2,2,2-trifluoroethyl methacrylate)) | Brush-like framework, 20 wt% |
| Monomer | TFMA (2,2,2-trifluoroethyl methacrylate) | 20 wt% |
| Lithium Salt | LiTFSI (lithium bis(trifluoromethanesulfonyl)imide) | 1 M in FEP |
| Lithium Salt Concentration | 1 M | – |
| Solvent | FEP (ethyl 3,3,3-trifluoropropanoate) | Major solvent |
| Additives | FEC (5 wt%), PEGDA (1 wt%), AIBN (0.5 wt%) | FEC for interface, PEGDA cross-linker, AIBN initiator |
| Initiator | AIBN (2,2′-Azobis(2-methylpropionitrile)) | 0.5 wt% |
| Crosslinking Agent | PEGDA (poly(ethylene glycol) diacrylate) | 1 wt% |
| Polymerization Method | In-situ thermal radical polymerization | 70 °C, 5 h |
| Polymerization Conditions | 70 °C, 5 h, Ar glovebox | – |

## Electrolyte Performance

| Performance Indicator | Value | Unit | Test Conditions | Remarks |
|-----------------------|-------|------|-----------------|---------|
| Ionic Conductivity | 4.40 × 10⁻⁴ | S cm⁻¹ | 25 °C | WSGPE |
| Ionic Conductivity (Low Temperature) | 1.03 × 10⁻⁴ | S cm⁻¹ | –40 °C | WSGPE |
| Li⁺ Transference Number | 0.83 | – | 25 °C | Bruce-Vincent-Evans |
| Electrochemical Window | 5.05 | V vs Li⁺/Li | 25 °C | Oxidation onset |
| Flame Retardancy | Non-flammable | – | Flame test | Self-extinguishing |

## Battery Performance

### Battery 1: Li|WSGPE|NCM811 coin cell (1.6 mg cm⁻²)

| Test Conditions | Initial Capacity | Capacity Unit | Number of Cycles | Capacity Retention | Retention Rate Unit | Remarks |
|-----------------|------------------|---------------|------------------|--------------------|---------------------|---------|
| 188 mA g⁻¹, 3.0–4.3 V, 25 °C | 154.8 | mAh g⁻¹ | 300 | 92.5 | % | vs 50.1 % in liquid |
| 376 mA g⁻¹, 3.0–4.3 V, 25 °C | 130.4 | mAh g⁻¹ | 200 | 90.8 | % | High-rate test |
| 37.6 mA g⁻¹, 3.0–4.3 V, –20 °C | 131.2 | mAh g⁻¹ | 200 | 97.1 | % | 121.4 mAh g⁻¹ at –30 °C |
| 188 mA g⁻¹, 3.0–4.3 V, 80 °C | 172.2 | mAh g⁻¹ | 100 | 94.0 | % | High-temperature test |

### Battery 2: Li|WSGPE|NCM811 high-loading coin cell

| Test Conditions | Initial Capacity | Capacity Unit | Number of Cycles | Capacity Retention | Retention Rate Unit | Remarks |
|-----------------|------------------|---------------|------------------|--------------------|---------------------|---------|
| 18.8 mA g⁻¹, 3.0–4.3 V, 25 °C | 168.9 | mAh g⁻¹ | 50 | No fade | – | 7 mg cm⁻² loading |

### Battery 3: Li|WSGPE|NCM811 pouch cell (750 mAh)

| Test Conditions | Initial Capacity | Capacity Unit | Number of Cycles | Capacity Retention | Retention Rate Unit | Remarks |
|-----------------|------------------|---------------|------------------|--------------------|---------------------|---------|
| 20 mA g⁻¹, 3.0–4.3 V, 25 °C | 726.8 | mAh | 25 | 96 | % | 490.8 Wh kg⁻¹ (pack level) |

### Battery 4: Li|WSGPE|NCM811 large pouch cell (5.4 Ah)

| Test Conditions | Initial Capacity | Capacity Unit | Number of Cycles | Capacity Retention | Retention Rate Unit | Remarks |
|-----------------|------------------|---------------|------------------|--------------------|---------------------|---------|
| ~C/3, 3.0–4.3 V, 25 °C | 5.124 | Ah | 20 | 95 | % | 451 Wh kg⁻¹ (pack level) |

### Battery 5: Li|WSGPE|Li symmetric cell

| Test Conditions | Initial Capacity | Capacity Unit | Number of Cycles | Capacity Retention | Retention Rate Unit | Remarks |
|-----------------|------------------|---------------|------------------|--------------------|---------------------|---------|
| 0.5 mA cm⁻², 0.5 mAh cm⁻², 25 °C | – | – | 1 500 h | Stable | – | Overpotential ~60 mV |
| 1 mA cm⁻², 0.5 mAh cm⁻², 25 °C | – | – | >200 h | Stable | – | No soft-short |

File: 02.LLM输出结果/Kimi-k2/数据提取/Constructing multifunctional solid electrolyte interface via in-situ polymerization for dendrite-free and low NP ratio lithium metal batteries.md
# Constructing multifunctional solid electrolyte interface via in-situ polymerization for dendrite-free and low N/P ratio lithium metal batteries - Data Extraction

## Electrolyte Composition

| Component | Material | Content/Conditions |
|-----------|----------|--------------------|
| Polymer Matrix | In-situ anionic-polymerized caffeic acid (CA) | 1 wt% CA |
| Monomer | Caffeic acid (CA) | 1 wt% |
| Lithium Salt | LiTFSI | 1 M |
| Lithium Salt Concentration | 1 M | in DOL/DME (1:1 v/v) |
| Solvent | DOL/DME (1:1 v/v) | Baseline solvent |
| Additives | LiNO₃ (2 wt%) | 2 wt% LiNO₃ |
| Initiator | Li metal (anionic polymerization) | Spontaneous electron transfer |
| Crosslinking Agent | None | – |
| Polymerization Method | In-situ anionic polymerization on Li surface | Initiated by Li⁰ |
| Polymerization Conditions | Room temperature, 24 h stirring | – |

## Electrolyte Performance

| Performance Indicator | Value | Unit | Test Conditions | Remarks |
|-----------------------|-------|------|-----------------|---------|
| Ionic Conductivity | Not explicitly reported | – | – | – |
| Ionic Conductivity (Low Temperature) | Not reported | – | – | – |
| Li⁺ Transference Number | Not reported | – | – | – |
| Electrochemical Window | ~4 V (oxidation onset) | V vs Li⁺/Li | CV scan | CA oxidation >4 V |
| Flame Retardancy | Not reported | – | – | – |

## Battery Performance

### Battery 1: Li|CA–LiNO₃|Li symmetric cell (450 µm Li)

| Test Conditions | Initial Capacity | Capacity Unit | Number of Cycles | Capacity Retention | Retention Rate Unit | Remarks |
|-----------------|------------------|---------------|------------------|--------------------|---------------------|---------|
| 1 mA cm⁻², 1 mAh cm⁻², 25 °C | – | – | >8 500 h | Stable | – | Cumulative 4.25 Ah cm⁻² |
| 2 mA cm⁻², 2 mAh cm⁻², 25 °C | – | – | >400 h | Stable | – | No short-circuit |
| 6 mA cm⁻², 6 mAh cm⁻², 25 °C | – | – | >200 h | Stable | – | No short-circuit |
| 10 mA cm⁻², 1 mAh cm⁻², 25 °C | – | – | 10 cycles | Stable | – | Rate test |
| 1 mA cm⁻², 1 mAh cm⁻², 60 °C | – | – | >150 h | Stable | – | High-temperature test |
| 1 mA cm⁻², 1 mAh cm⁻², 25 °C (50 µm Li) | – | – | 150 cycles | Stable | – | Thin-Li test |

### Battery 2: Li|CA–LiNO₃|LiFePO₄ full cell (practical conditions)

| Test Conditions | Initial Capacity | Capacity Unit | Number of Cycles | Capacity Retention | Retention Rate Unit | Remarks |
|-----------------|------------------|---------------|------------------|--------------------|---------------------|---------|
| 1 C, 2.5–3.8 V, 25 °C (~18 mg cm⁻² LFP) | ~160 | mAh g⁻¹ | 300 | 94 | % | Lean electrolyte 6 g Ah⁻¹, N/P ≈ 2 |
| 0.2 C, 2.5–3.8 V, 60 °C | ~160 | mAh g⁻¹ | 100 | >90 | % | High-temperature test |

### Battery 3: Li|CA–LiNO₃|S full cell (high-loading S)

| Test Conditions | Initial Capacity | Capacity Unit | Number of Cycles | Capacity Retention | Retention Rate Unit | Remarks |
|-----------------|------------------|---------------|------------------|--------------------|---------------------|---------|
| 0.1 C, 1.8–2.8 V, 25 °C (~10 mg cm⁻² S) | 1 141.5 | mAh g⁻¹ | 150 | 80 | % | E/S = 4.5 mL g⁻¹ |
| 0.1 C, 1.8–2.8 V, 25 °C (low N/P ≈ 1.5) | ~1 200 | mAh g⁻¹ | 120 | >80 | % | Lean electrolyte 6 g Ah⁻¹ |

### Battery 4: Li|CA–LiNO₃|Cu half-cell (Li plating CE)

| Test Conditions | Initial Capacity | Capacity Unit | Number of Cycles | Capacity Retention | Retention Rate Unit | Remarks |
|-----------------|------------------|---------------|------------------|--------------------|---------------------|---------|
| 1 mA cm⁻², 1 mAh cm⁻², 25 °C | – | – | 1st cycle | Overpotential 61 mV | – | Lower than LiNO₃ (105 mV) |

File: 02.LLM输出结果/Kimi-k2/数据提取/Fluorine-free gel polymer electrolyte for lithium oxide-rich solid electrolyte interphase and stable Li metal batteries.md
# Fluorine-free gel polymer electrolyte for lithium oxide-rich solid electrolyte interphase and stable Li metal batteries - Data Extraction

## Electrolyte Composition

| Component | Material | Content/Conditions |
|-----------|----------|--------------------|
| Polymer Matrix | PVM (poly(vinylene carbonate-co-N,N′-methylenebisacrylamide)) | VC:MBA = 2 mol % MBA |
| Monomer | VC (vinylene carbonate), MBA (N,N′-methylenebisacrylamide) | VC major, MBA cross-linker |
| Lithium Salt | LiBOB | 1 M |
| Lithium Salt Concentration | 1 M | in PC:DME (1:3 v/v) |
| Solvent | PC:DME (1:3 v/v) | Base liquid electrolyte |
| Additives | LiNO₃ (0.2 M) | 0.2 M LiNO₃ |
| Initiator | AIBN (azobisisobutyronitrile) | 0.5 wt % |
| Crosslinking Agent | MBA | 2 mol % vs VC |
| Polymerization Method | In-situ thermal radical copolymerization | 70 °C, 6 h, Ar glovebox |
| Polymerization Conditions | 70 °C, 6 h | – |

## Electrolyte Performance

| Performance Indicator | Value | Unit | Test Conditions | Remarks |
|-----------------------|-------|------|-----------------|---------|
| Ionic Conductivity | 1.4 × 10⁻³ | S cm⁻¹ | 25 °C | PVM-GPE |
| Ionic Conductivity (Low Temperature) | Not explicitly reported | – | – | – |
| Li⁺ Transference Number | 0.77 | – | 25 °C | Bruce-Vincent |
| Electrochemical Window | 4.74 | V vs Li⁺/Li | 25 °C | Oxidation onset |
| Flame Retardancy | Not reported | – | – | – |

## Battery Performance

### Battery 1: Li|PVM-GPE|Li symmetric cell

| Test Conditions | Initial Capacity | Capacity Unit | Number of Cycles | Capacity Retention | Retention Rate Unit | Remarks |
|-----------------|------------------|---------------|------------------|--------------------|---------------------|---------|
| 1 mA cm⁻², 1 mAh cm⁻², 25 °C | – | – | 1 500 h | Stable | – | Polarisation 0.26 V |
| 3 mA cm⁻², 1.5 mAh cm⁻², 25 °C | – | – | 100 h | Stable | – | No short-circuit |
| Critical current density | 3 | mA cm⁻² | – | – | – | CCD test |

### Battery 2: Li|PVM-GPE|Cu half-cell (CE test)

| Test Conditions | Initial Capacity | Capacity Unit | Number of Cycles | Capacity Retention | Retention Rate Unit | Remarks |
|-----------------|------------------|---------------|------------------|--------------------|---------------------|---------|
| 0.5 mA cm⁻², 0.5 mAh cm⁻², 25 °C | – | – | 200 | 94.8 | % | Avg CE |
| 1 mA cm⁻², 1 mAh cm⁻², 25 °C | – | – | 100 | 95.27 | % | Avg CE |

### Battery 3: Li|PVM-GPE|NCM811 coin cell (3 mg cm⁻²)

| Test Conditions | Initial Capacity | Capacity Unit | Number of Cycles | Capacity Retention | Retention Rate Unit | Remarks |
|-----------------|------------------|---------------|------------------|--------------------|---------------------|---------|
| 0.1 C, 2.8–4.3 V, 25 °C | 196.4 | mAh g⁻¹ | – | – | – | Rate capability |
| 3 C, 2.8–4.3 V, 25 °C | 117.1 | mAh g⁻¹ | 800 | 84.7 | % | Long-cycle test |
| 0.5 C, 2.8–4.5 V, 25 °C | 149.5 | mAh g⁻¹ | 120 | >90 | % | High-voltage test |
| 0.5 C, 2.8–4.3 V, 25 °C (8 mg cm⁻²) | 149.5 | mAh g⁻¹ | 120 | >90 | % | High-loading test |

### Battery 4: Li|PVM-GPE|NCM90 coin cell

| Test Conditions | Initial Capacity | Capacity Unit | Number of Cycles | Capacity Retention | Retention Rate Unit | Remarks |
|-----------------|------------------|---------------|------------------|--------------------|---------------------|---------|
| 0.5 C, 2.8–4.3 V, 25 °C | Not given | mAh g⁻¹ | 200 | >90 | % | High-Ni cathode |

### Battery 5: Li|PVM-GPE|NCM811 pouch cell (single-layer)

| Test Conditions | Initial Capacity | Capacity Unit | Number of Cycles | Capacity Retention | Retention Rate Unit | Remarks |
|-----------------|------------------|---------------|------------------|--------------------|---------------------|---------|
| 0.2 C, 2.8–4.3 V, 25 °C | 208 | mAh g⁻¹ | 150 | Stable | – | 1-layer pouch |
| 0.2 C, 2.8–4.3 V, 25 °C (1 Ah stack) | 0.996 | Ah | 150 | Stable | – | 15-layer pouch |

File: 02.LLM输出结果/Kimi-k2/数据提取/Interfacial self-healing polymer electrolytes for long-cycle solid-state lithium-sulfur batteries.md
# Interfacial self-healing polymer electrolytes for long-cycle solid-state lithium-sulfur batteries - Data Extraction

## Electrolyte Composition

| Component | Material | Content/Conditions |
|-----------|----------|--------------------|
| Polymer Matrix | PTMG-HDI-BHDS | Poly(ether-urethane) with dynamic disulfide bonds and hydrogen bonds |
| Monomer | PTMG (Mn=2000 g mol⁻¹), HDI, BHDS | Molar ratio PTMG:HDI:BHDS = 1:2.4:1 |
| Lithium Salt | LiFSI | Polymer:LiFSI = 2:1 (w/w) |
| Lithium Salt Concentration | - | 2:1 polymer-to-salt mass ratio |
| Solvent | DMAc | Solvent for polymerization and casting |
| Additives | - | Not reported |
| Initiator | DBTDL | 5 μL per batch |
| Crosslinking Agent | BHDS (2-hydroxyethyl disulfide) | 200 μL (1.25 mmol) |
| Polymerization Method | Step-growth polycondensation | One-shot bulk polymerization |
| Polymerization Conditions | 40 °C, N₂ atmosphere, 12 h | Sequential DMAc addition every 2 h ×3 |

## Electrolyte Performance

| Performance Indicator | Value | Unit | Test Conditions | Remarks |
|-----------------------|-------|------|-----------------|---------|
| Ionic Conductivity | 2.4 × 10⁻⁴ | S cm⁻¹ | 30 °C, SS|SPE|SS | Optimized polymer:LiFSI=2:1 |
| Ionic Conductivity (Low Temperature) | - | - | - | Not reported |
| Li⁺ Transference Number | 0.81 | - | 30 °C, Li|SPE|Li | Chronoamperometry 50 mV |
| Electrochemical Window | >5.0 | V vs Li/Li⁺ | 25 °C, LSV 10 mV s⁻¹ | PEO 3.8 V, PTMG-HDI 4.1 V |
| Flame Retardancy | - | - | - | Not reported |

## Battery Performance

### Battery 1: SPAN|PTMG-HDI-BHDS|Li

| Test Conditions | Initial Capacity | Capacity Unit | Number of Cycles | Capacity Retention | Retention Rate Unit | Remarks |
|-----------------|------------------|---------------|------------------|--------------------|---------------------|---------|
| 0.3 C, 1.0-3.0 V, 30 °C | 602 | mAh g⁻¹ (SPAN) | 700 | 560 | mAh g⁻¹ (93 %) | 99 % CE average |
| 0.1 C, 1.0-3.0 V, 30 °C | 641 | mAh g⁻¹ (SPAN) | 200 | 641 | mAh g⁻¹ (100 %) | Rate recovery test |
| 1.0 C, 1.0-3.0 V, 30 °C | 557 | mAh g⁻¹ (SPAN) | - | - | - | Rate capability |

### Battery 2: S@CB|PTMG-HDI-BHDS|Li

| Test Conditions | Initial Capacity | Capacity Unit | Number of Cycles | Capacity Retention | Retention Rate Unit | Remarks |
|-----------------|------------------|---------------|------------------|--------------------|---------------------|---------|
| 0.3 C, 1.0-3.0 V, 30 °C | 962 | mAh g⁻¹ (S) | 350 | 812 | mAh g⁻¹ (84.4 %) | S loading 2.0 mg cm⁻² |
| 0.05 C activation | 962 | mAh g⁻¹ (S) | 1 | - | - | Pre-cycle activation |

### Battery 3: Li|PTMG-HDI-BHDS|Li symmetric cell

| Test Conditions | Initial Capacity | Capacity Unit | Number of Cycles | Capacity Retention | Retention Rate Unit | Remarks |
|-----------------|------------------|---------------|------------------|--------------------|---------------------|---------|
| 0.2 mA cm⁻², 0.2 mAh cm⁻² | - | - | 3000 (6000 h) | Stable 49 mV | mV over-potential | Continuous cycling |
| 1.0 mA cm⁻², 1.0 mAh cm⁻² | - | - | - | 262 | mV over-potential | Rate test |

File: 02.LLM输出结果/Kimi-k2/数据提取/Supremely elastic gel polymer electrolyte enables a reliable electrode structure for silicon-based anodes.md
# Supremely elastic gel polymer electrolyte enables a reliable electrode structure for silicon-based anodes - Data Extraction

## Electrolyte Composition

| Component | Material | Content/Conditions |
|-----------|----------|--------------------|
| Polymer Matrix | PTMG-MDI-EDA copolymer (copolymer 1) | Soft PTMG (Mw 2900) : MDI-EDA hard segment = 1 : 2 (molar) |
| Monomer | PTMG, MDI, EDA | 1.0 mmol PTMG : 2.0 mmol MDI : 1.0 mmol EDA |
| Lithium Salt | LiPF₆ | 1 M in EC/DEC (1:1 v/v) + 10 wt % FEC |
| Lithium Salt Concentration | 1 M | 1 M LiPF₆ in EC/DEC |
| Solvent | EC/DEC (1:1 v/v) | Liquid electrolyte absorbed by copolymer |
| Additives | FEC | 10 wt % fluoroethylene carbonate |
| Initiator | - | Not reported |
| Crosslinking Agent | - | Not reported |
| Polymerization Method | Step-growth polycondensation | Two-step: 80 °C 4 h → 70 °C 4 h under Ar |
| Polymerization Conditions | 80 °C 4 h + 70 °C 4 h | DMAc solvent, Ar atmosphere |

## Electrolyte Performance

| Performance Indicator | Value | Unit | Test Conditions | Remarks |
|-----------------------|-------|------|-----------------|---------|
| Ionic Conductivity | 2.4 × 10⁻⁴ | S cm⁻¹ | 25 °C, SS|GPE|SS | 48 wt % electrolyte uptake |
| Ionic Conductivity (Low Temperature) | - | - | - | Not reported |
| Li⁺ Transference Number | - | - | - | Not reported |
| Electrochemical Window | 4.5 | V vs Li/Li⁺ | 25 °C, CV 0.2 mV s⁻¹ | Stable up to 4.5 V |
| Flame Retardancy | - | - | - | Not reported |

## Battery Performance

### Battery 1: SiO|Li (half-cell)

| Test Conditions | Initial Capacity | Capacity Unit | Number of Cycles | Capacity Retention | Retention Rate Unit | Remarks |
|-----------------|------------------|---------------|------------------|--------------------|---------------------|---------|
| 0.3 mA cm⁻², 0.01–1.5 V | - | - | 1 | - | - | Formation cycle |
| 1.0 mA cm⁻², 0.01–1.5 V | 1068 | mAh g⁻¹ (SiO) | 250 | 1068 | mAh g⁻¹ (~100 %) | Fresh Li after 150 cycles |
| 3.7 mg cm⁻² loading | - | - | 150 | Stable | - | Without Li refresh |

### Battery 2: SiO|NCM523 (full-cell)

| Test Conditions | Initial Capacity | Capacity Unit | Number of Cycles | Capacity Retention | Retention Rate Unit | Remarks |
|-----------------|------------------|---------------|------------------|--------------------|---------------------|---------|
| 1.0 mA cm⁻², 2.8–4.2 V, 30 °C | 3.0 | mAh cm⁻² | 350 | 2.1 | mAh cm⁻² (70.0 %) | CE > 99.9 % average |
| 4.7 mg cm⁻² SiO loading | 3.5 / 3.0 | mAh cm⁻² (charge/discharge) | 1 | - | - | Pre-cycled anode, N/P = 1.18 |
| 20 mg cm⁻² NCM loading | - | - | 76 | 70.0 % | - | Control cell fails at 76 cycles |

### Battery 3: SiO|Li (thickness evolution)

| Test Conditions | Initial Capacity | Capacity Unit | Number of Cycles | Capacity Retention | Retention Rate Unit | Remarks |
|-----------------|------------------|---------------|------------------|--------------------|---------------------|---------|
| 0.3 mA cm⁻², 0.01–1.5 V | - | - | 1 | 153 % → 120 % | % thickness | Bare electrode 194 % → 152 % |
| 3.7 mg cm⁻² loading | - | - | 3 | Stable 120 % | % thickness | GPE suppresses expansion |

File: 02.LLM输出结果/Kimi-k2/数据提取/Upgrading traditional liquid electrolyte via in situ gelation for future lithium metal batteries.md
# Upgrading traditional liquid electrolyte via in situ gelation for future lithium metal batteries - Data Extraction

## Electrolyte Composition

| Component | Material | Content/Conditions |
|-----------|----------|--------------------|
| Polymer Matrix | PDXL (polydioxolane) | In-situ cationic ring-opening of DOL |
| Monomer | DOL (1,3-dioxolane) | 1 : 1 v/v DOL/DME |
| Lithium Salt | LiPF₆ + LiTFSI | 2 M LiPF₆ + 1 M LiTFSI in DOL/DME |
| Lithium Salt Concentration | 2 M LiPF₆ | 2 M LiPF₆ + 1 M LiTFSI |
| Solvent | DOL/DME (1:1 v/v) | Liquid phase before gelation |
| Additives | Trace H₂O (~12 ppm) | Acts as co-initiator |
| Initiator | LiPF₆ (source of PF₅) | Spontaneous PF₅ release at room T |
| Crosslinking Agent | - | Not reported |
| Polymerization Method | Cationic ring-opening | In-situ, ambient temperature |
| Polymerization Conditions | Room temperature, Ar | 10 h for full gelation |

## Electrolyte Performance

| Performance Indicator | Value | Unit | Test Conditions | Remarks |
|-----------------------|-------|------|-----------------|---------|
| Ionic Conductivity | 3.8 × 10⁻³ | S cm⁻¹ | 25 °C, SS|GPE|SS | After 10 h gelation |
| Ionic Conductivity (Low Temperature) | - | - | - | Not reported |
| Li⁺ Transference Number | - | - | - | Not reported |
| Electrochemical Window | 4.60 | V vs Li/Li⁺ | 25 °C, LSV 1 mV s⁻¹ | No decomposition ≤ 4.6 V |
| Flame Retardancy | - | - | - | Not reported |

## Battery Performance

### Battery 1: Li|GPE|Li (symmetric)

| Test Conditions | Initial Capacity | Capacity Unit | Number of Cycles | Capacity Retention | Retention Rate Unit | Remarks |
|-----------------|------------------|---------------|------------------|--------------------|---------------------|---------|
| 0.5 mA cm⁻², 1.0 mAh cm⁻² | - | - | 800 h | ≤25 mV over-potential | mV | Stable plating/stripping |
| 1.0 mA cm⁻², 1.0 mAh cm⁻² | - | - | 400 h | ≤30 mV over-potential | mV | No dendrites observed |

### Battery 2: Li-S|GPE|Li

| Test Conditions | Initial Capacity | Capacity Unit | Number of Cycles | Capacity Retention | Retention Rate Unit | Remarks |
|-----------------|------------------|---------------|------------------|--------------------|---------------------|---------|
| 0.5 C, 1.8–2.8 V, 25 °C | 1010 | mAh g⁻¹ (S) | 500 | 741 | mAh g⁻¹ (73.7 %) | CE ≥ 97.0 % |
| 0.5 C, 1.8–2.8 V, 25 °C | - | - | 1000 | 505 | mAh g⁻¹ (50.0 %) | 0.05 % decay per cycle |

### Battery 3: LiFePO₄|GPE|Li

| Test Conditions | Initial Capacity | Capacity Unit | Number of Cycles | Capacity Retention | Retention Rate Unit | Remarks |
|-----------------|------------------|---------------|------------------|--------------------|---------------------|---------|
| 0.5 C, 2.5–4.0 V, 25 °C | - | - | 700 | 95.6 % | % | CE > 99.5 % |
| 0.5 C, 2.5–4.0 V, 25 °C | - | - | - | 0.14 V polarisation | V | vs 0.14 V LE cell |

### Battery 4: NCM622|GPE|Li

| Test Conditions | Initial Capacity | Capacity Unit | Number of Cycles | Capacity Retention | Retention Rate Unit | Remarks |
|-----------------|------------------|---------------|------------------|--------------------|---------------------|---------|
| 0.1 C, 2.8–4.3 V, 25 °C | - | - | 100 | Stable | - | No over-charge |
| 0.5 C, 2.8–4.3 V, 25 °C | - | - | - | - | - | Flexible pouch cell tested |
