Repository: ZedZhang777/LLM-

File: 02.LLM输出结果/Kimi-k2/知识总结/An in-situ polymerization strategy for gel polymer electrolyte SiNi-rich lithium-ion batteries.md
# An in-situ polymerization strategy for gel polymer electrolyte Si||Ni-rich lithium-ion batteries

## Basic Information

| Item | Content |
|------|------|
| **Journal** | Nature Communications |
| **Year/Volume-Issue** | 2024, Volume 15, Article 5375 |
| **DOI** | https://doi.org/10.1038/s41467-024-49713-z |
| **First Author** | Miao Bai |
| **Corresponding Author** | Yue Ma |
| **Affiliation** | Northwestern Polytechnical University, Xi'an, China |

## Research Background and Motivation

This research addresses critical challenges in high-energy-density lithium-ion batteries coupling Si-based anodes with nickel-rich NMC cathodes (x ≥ 0.8). The main problems include: mechanical instability of Li-Si alloys during cycling, cathode structural collapse at high voltages, severe leakage current at elevated temperatures, and detrimental cross-talk effects where transition metal cations migrate from cathode to anode, depleting the active lithium reservoir. These issues severely limit the practical implementation of energy-dense Si||NMC battery systems.

## Research Methods and Innovation Points

### Composition of Gel Electrolyte

| Component | Specific Material | Content/Ratio |
|---------|---------|----------|
| **Polymer Matrix/Monomer** | Poly(vinylene carbonate) (PVCM) | 40% VC volume fraction |
| **Lithium Salt** | Lithium difluoro(oxalato)borate (LiDFOB) | 1 M |
| **Solvent** | Ethylene carbonate/Diethyl carbonate (EC/DEC, 1:1 v/v) | 60% |
| **Additive** | Azobisisobutyronitrile (AIBN) | 0.2 wt% (vs VC) |
| **Initiator/Crosslinking Agent** | Thermal radical initiator (AIBN) | 0.2 wt% |
| **Polymerization Conditions** | 60°C for 24h + 80°C for 2h | In-situ thermal polymerization |

### Polymerization Method

- **Polymerization Type**: In-situ radical polymerization
- **Polymerization Conditions**: 60°C for 24 hours followed by 80°C for 2 hours under argon atmosphere

### Key Innovation Points

1. **Hierarchical Si/C@C Anode Design**: Micron-sized Si nanoparticles uniformly dispersed in coal tar pitch-derived carbon scaffold through spray-drying and pyrolysis, providing mechanical stress dissipation during lithiation.

2. **Non-flammable PVCM-GPE**: In-situ polymerized vinylene carbonate matrix with LiDFOB salt achieving 8.61×10⁻⁴ S cm⁻¹ ionic conductivity at 25°C while maintaining 39.5 MPa tensile strength and self-extinguishing property.

3. **Dual-interface Stabilization**: PVCM polymer and DFOB⁻ anions simultaneously construct stable SEI on Si anode and CEI on NMC cathode, while chelating transition metal cations to suppress cross-talk effects.

## Main Results

### Physicochemical Properties of Electrolyte

| Performance Indicator | Test Conditions | Value | Unit |
|---------|---------|------|------|
| **Ionic Conductivity** | 25°C | 8.61×10⁻⁴ | S cm⁻¹ |
| **Ionic Conductivity** | -40°C | Not specified | S cm⁻¹ |
| **Li⁺ Transference Number** | 25°C | 0.45 | - |
| **Electrochemical Window** | Room temperature | 4.8 | V |
| **Flame Retardancy** | Immediate self-extinguishing | 1-2 s | - |
| **Mechanical Properties** | Tensile strength | 39.5 | MPa |

### Battery Performance Data

#### Si/C@C-Gr||NMC811 Pouch Cell (2.7 Ah)

| Test Conditions | Initial Capacity | Cycle Life | Capacity Retention Rate | Remarks |
|---------|---------|---------|-----------|------|
| 0.5 C, 25°C | 2.7 Ah | 2000 cycles | 88.7% | 325.9 Wh kg⁻¹ energy density |
| Rate capability | 2.53 Ah discharge | 0.2-5 C | 91.6-104.5% | Excellent rate performance |
| Temperature range | 2.53 Ah | -20 to 60°C | 96.7-104.5% | Wide temperature adaptability |

#### Si/C@C||Li Symmetric Battery (Half-cell)

| Current Density | Areal Capacity | Stable Cycling Time | Overpotential | Remarks |
|---------|---------|------------|--------|------|
| 0.5 C | 3.5 mAh cm⁻² | 100 cycles | 99.91% avg CE | 95.5% capacity retention |
| 2 C | 3.5 mAh cm⁻² | 100 cycles | ~1091 mAh g⁻¹ | Superior rate capability |

### Special Performance

- **Wide-Temperature Performance**: Maintains 96.7% capacity at -20°C and 104.5% at 60°C relative to room temperature performance
- **Safety**: Self-extinguishing within 1-2 seconds, forms protective carbon layer during combustion
- **Mechanical Stability**: Only 17% volume expansion after 100 cycles vs 35% for liquid electrolyte system

## Mechanism Analysis and Characterization

The study employed multiple characterization techniques to elucidate the stabilization mechanisms:

1. **XPS Analysis**: Revealed formation of poly(VC)-rich CEI/SEI layers with LiF, B-O, and B-F species from LiDFOB decomposition, effectively suppressing electrolyte corrosion and transition metal dissolution.

2. **TOF-SIMS Depth Profiling**: Demonstrated homogeneous distribution of organic (C₂HO⁻) and inorganic (LiF₂⁻, BO⁻) species in SEI, with significantly reduced transition metal (Ni, Mn, Co) crossover in GPE system.

3. **ICP-MS Quantification**: Showed 81% reduction in Ni deposition (226→43 ppm) and 77% reduction in Mn deposition (118→27 ppm) on anode surface compared to liquid electrolyte.

4. **COMSOL Simulation**: Finite element modeling revealed 2.1× lower stress accumulation in Si particles and 43× lower compressive stress in carbon layer for Si/C@C|GPE vs Si/G@C|LE systems.

5. **Operando XRD**: Real-time monitoring confirmed negligible lattice parameter changes in NMC811 cathode (Δc = 0.17% vs 0.69% in LE) during cycling, indicating superior structural stability.

## Conclusions and Significance

This work presents a comprehensive solution to the fundamental challenges of high-energy-density Si||NMC lithium-ion batteries through an integrated materials design approach. The hierarchical Si/C@C anode architecture combined with in-situ polymerized PVCM gel polymer electrolyte simultaneously addresses mechanical instability, interfacial degradation, safety concerns, and transition metal cross-talk effects. The resulting 2.7 Ah pouch cell achieves exceptional performance metrics: 325.9 Wh kg⁻¹ energy density, 88.7% capacity retention over 2000 cycles, wide temperature operation (-20 to 60°C), and intrinsic flame retardancy. This study provides crucial insights into multiscale degradation mechanisms and demonstrates a practical pathway toward next-generation energy-dense, safe lithium-ion batteries for electric vehicles and grid storage applications.

File: 02.LLM输出结果/Kimi-k2/知识总结/Bioinspired gel polymer electrolyte for wide temperature lithium metal battery.md
# Bioinspired gel polymer electrolyte for wide temperature lithium metal battery

## Basic Information

| Item | Content |
|------|------|
| **Journal** | Nature Communications |
| **Year/Volume-Issue** | 2025, Volume 16, Article 2474 |
| **DOI** | https://doi.org/10.1038/s41467-025-57856-w |
| **First Author** | Shuohan Liu |
| **Corresponding Author** | Shenmin Zhu |
| **Affiliation** | Shanghai Jiao Tong University, Shanghai, China |

## Research Background and Motivation

This research addresses the critical challenge of achieving stable operation of lithium metal batteries with gel polymer electrolytes across extreme temperature ranges (-30 to 80°C). Conventional gel polymer electrolytes (GPEs) suffer from poor ion transport dynamics and unstable electrolyte-electrode interfaces at extreme temperatures, with insufficient ion transport at low temperatures (<25°C) and intense side reactions at high temperatures (>80°C). The study aims to develop a temperature-independent electrolyte by building weak solvation structures that can facilitate fast and uniform Li+ deposition while maintaining stable interfaces across the entire temperature range.

## Research Methods and Innovation Points

### Composition of Gel Electrolyte

| Component | Specific Material | Content/Ratio |
|---------|---------|----------|
| **Polymer Matrix/Monomer** | Poly(trifluoroethyl methacrylate) (PTFMA) | 20 wt% |
| **Lithium Salt** | Lithium bis(trifluoromethanesulfonyl)imide (LiTFSI) | 1 M |
| **Solvent** | Ethyl 3,3,3-trifluoropropanoate (FEP) | Major component |
| **Additive** | Fluoroethylene carbonate (FEC) | 5 wt% |
| **Initiator/Crosslinking Agent** | AIBN initiator, PEGDA crosslinker | 0.5 wt%, 1 wt% |
| **Polymerization Conditions** | 70°C for 5h | In-situ thermal polymerization |

### Polymerization Method

- **Polymerization Type**: In-situ radical polymerization
- **Polymerization Conditions**: 70°C for 5 hours under argon atmosphere

### Key Innovation Points

1. **Bioinspired Double Dipole Coupling**: Mimicking water grass interactions, PTFMA polymer framework forms unique dynamic non-bonding interactions with FEP coupling agent through double dipole coupling, creating brush-like polymer structure.

2. **Weak Solvation Structure Design**: Double dipole coupling regulates Li+ coordination environment by expelling FEP from first Li+ solvation sheath, forming anion-rich solvation structure similar to local high-concentration electrolytes.

3. **Wide Temperature Operation**: Enables stable Li metal battery operation from -30 to 80°C with high ionic conductivity (1.03×10⁻⁴ S cm⁻¹ at -40°C) and ultra-high Li+ transference number (0.83).

## Main Results

### Physicochemical Properties of Electrolyte

| Performance Indicator | Test Conditions | Value | Unit |
|---------|---------|------|------|
| **Ionic Conductivity** | 25°C | 4.40×10⁻⁴ | S cm⁻¹ |
| **Ionic Conductivity** | -40°C | 1.03×10⁻⁴ | S cm⁻¹ |
| **Li⁺ Transference Number** | Room temperature | 0.83 | - |
| **Electrochemical Window** | Room temperature | 5.05 | V |
| **Flame Retardancy** | Self-extinguishing | Non-flammable | - |
| **Mechanical Properties** | Gel state | Flexible solid-like | - |

### Battery Performance Data

#### NCM811||Li Metal Battery

| Test Conditions | Initial Capacity | Cycle Life | Capacity Retention Rate | Remarks |
|---------|---------|---------|-----------|------|
| 188 mA g⁻¹, 25°C, 3-4.3V | 154.8 mAh g⁻¹ | 300 cycles | 92.5% | 1.6 mg cm⁻² loading |
| 376 mA g⁻¹, 25°C, 3-4.3V | 143.7 mAh g⁻¹ | 200 cycles | 90.8% | High rate performance |
| 188 mA g⁻¹, 80°C, 3-4.3V | 172.2 mAh g⁻¹ | 100 cycles | 94.0% | High temperature stability |
| 37.6 mA g⁻¹, -20°C, 3-4.3V | 147.9 mAh g⁻¹ | 200 cycles | 97.1% | Low temperature performance |

#### Li||Li Symmetric Battery

| Current Density | Areal Capacity | Stable Cycling Time | Overpotential | Remarks |
|---------|---------|------------|--------|------|
| 0.5 mA cm⁻² | 0.5 mAh cm⁻² | 1500 h | 60 mV | Stable plating/stripping |
| 1.0 mA cm⁻² | 0.5 mAh cm⁻² | Continuous | 200 mV | No soft short-circuit |

### Special Performance

- **Wide-Temperature Performance**: Maintains 121.4 mAh g⁻¹ at -30°C and 172.2 mAh g⁻¹ at 80°C, with 97.1% capacity retention at -20°C after 200 cycles
- **Safety**: Non-flammable with self-extinguishing property, enables safe operation under abusive conditions (bent, punctured, cut states)
- **High Specific Energy**: Pouch cell achieves 490.8 Wh kg⁻¹ specific energy with 726.8 mAh practical capacity

## Mechanism Analysis and Characterization

The study employed multiple advanced characterization techniques to elucidate the stabilization mechanisms:

1. **DFT Calculations and MD Simulations**: Revealed double dipole coupling between PTFMA and FEP with strongest binding energy, showing FEP enrichment around polymer brushes and anion-dominated solvation structure (CIPs 44.1%, AGGs 15.2%).

2. **Raman Spectroscopy**: Confirmed weak solvation structure with high contact ion pairs (44.1%) and ion aggregates (15.2%), minimizing solvent polarization and reducing desolvation energy.

3. **XPS Analysis**: Demonstrated formation of LiF-rich (685.1 eV) and Li₃N-rich (398.1 eV) inner SEI with organic outer layer, while CEI showed uniform LiF and Li₂O distribution with thickness of 3 nm.

4. **TOF-SIMS Depth Profiling**: Revealed homogeneous distribution of LiF throughout SEI with negligible Li₂CO₃ from solvent decomposition, confirming stable interface formation.

5. **EIS Analysis**: Showed significantly lower charge transfer resistance (Rct) and SEI resistance (RSEI) across temperature range, with exchange current density of 0.38 mA cm⁻² at -20°C.

6. **SEM and HRTEM**: Confirmed dense, smooth Li morphology without dendrites and uniform thin CEI layer on NMC811, contrasting with uneven CEI in liquid electrolyte.

## Conclusions and Significance

This work presents a groundbreaking bioinspired approach to developing wide-temperature gel polymer electrolytes through double dipole coupling strategy. The weakly solvated gel polymer electrolyte (WSGPE) successfully addresses the fundamental trade-off between ionic conductivity and interface stability across extreme temperatures. The unique solvation structure enables fast charge transfer kinetics and forms stable, LiF-rich electrode-electrolyte interfaces that effectively suppress dendrite formation and side reactions. The resulting lithium metal batteries demonstrate exceptional performance across -30 to 80°C temperature range while achieving high specific energy (490.8 Wh kg⁻¹) and enhanced safety through non-flammability. This bioinspired design concept provides a practical pathway for developing next-generation lithium metal batteries capable of operating reliably under extreme environmental conditions, with significant implications for electric vehicles, aerospace applications, and grid storage systems in diverse climates.

File: 02.LLM输出结果/Kimi-k2/知识总结/Constructing multifunctional solid electrolyte interface via in-situ polymerization for dendrite-free and low NP ratio lithium metal batteries.md
# Constructing multifunctional solid electrolyte interface via in-situ polymerization for dendrite-free and low N/P ratio lithium metal batteries

## Basic Information

| Item | Content |
|------|------|
| **Journal** | Nature Communications |
| **Year/Volume-Issue** | 2021, Volume 12, Article 186 |
| **DOI** | https://doi.org/10.1038/s41467-020-20339-1 |
| **First Author** | Dan Li |
| **Corresponding Author** | Zhongwei Chen, Liwei Chen, Xin Wang |
| **Affiliation** | University of Waterloo, Canada; SINANO, CAS, China; South China Normal University, China |

## Research Background and Motivation

This research addresses critical challenges in lithium metal batteries (LMBs) related to unstable solid electrolyte interface (SEI) formation. Current SEI designs suffer from non-uniform, low-flexibility film formation and limited capability to regulate Li nucleation/growth orientation, resulting in unconstrained dendrite growth and short cycling stability. The study aims to develop a multifunctional SEI that can simultaneously suppress electrolyte consumption, inhibit Li dendrite growth, and maintain stability under practical conditions including low N/P ratio (≤1.5), lean electrolyte content, and high temperature (≥60°C).

## Research Methods and Innovation Points

### Composition of Gel Electrolyte

| Component | Specific Material | Content/Ratio |
|---------|---------|----------|
| **Polymer Matrix/Monomer** | Caffeic acid (CA) polymerized layer | 1 wt% |
| **Lithium Salt** | LiTFSI | 1 M |
| **Solvent** | DOL/DME (1:1 v/v) | Base electrolyte |
| **Additive** | LiNO₃ | 2 wt% |
| **Initiator/Crosslinking Agent** | Li metal (anionic polymerization initiator) | In-situ initiation |
| **Polymerization Conditions** | Room temperature, spontaneous anionic polymerization | 24h stirring |

### Polymerization Method

- **Polymerization Type**: In-situ anionic polymerization
- **Polymerization Conditions**: Room temperature, initiated by electron transfer from Li metal to CA's C=C bonds, forming lithium caffeinate (CA-Li) polymer film

### Key Innovation Points

1. **Bioinspired Catechol Chemistry**: Employing caffeic acid (CA) containing both catechol and acrylic groups, inspired by mussel adhesion mechanisms, enabling strong Li surface adsorption and subsequent anionic polymerization.

2. **Self-Smoothing Multifunctional SEI**: Constructing hybrid organic-inorganic SEI with multiple hydrogen bonding sites for Li adsorption and steric repulsion, leading to uniform spherical Li nanosphere formation with non-preferred growth orientation.

3. **Practical Condition Adaptability**: Demonstrating stable operation under harsh conditions including high current density (10 mA cm⁻²), ultra-long cycling (8500 h), high temperature (60°C), and low N/P ratio (~1.5) with lean electrolyte (6 g Ah⁻¹).

## Main Results

### Physicochemical Properties of Electrolyte

| Performance Indicator | Test Conditions | Value | Unit |
|---------|---------|------|------|
| **Ionic Conductivity** | Room temperature | Not specified | S cm⁻¹ |
| **Ionic Conductivity** | -40°C | Not specified | S cm⁻¹ |
| **Li⁺ Transference Number** | Not specified | Not specified | - |
| **Electrochemical Window** | Room temperature | Stable up to 4.3V | V |
| **Flame Retardancy** | Not specified | Not specified | - |
| **Mechanical Properties** | Young's modulus | 6.61 (CA-Li) vs 2.11 (bare Li) | GPa |

### Battery Performance Data

#### Li||Li Symmetric Battery

| Current Density | Areal Capacity | Stable Cycling Time | Overpotential | Remarks |
|---------|---------|------------|--------|------|
| 1 mA cm⁻² | 1 mAh cm⁻² | >8500 h | 60 mV | Ultra-long stability |
| 2 mA cm⁻² | 2 mAh cm⁻² | Stable | Low polarization | Dendrite-free |
| 6 mA cm⁻² | 6 mAh cm⁻² | Stable | Low polarization | High rate capability |
| 10 mA cm⁻² | Variable | Stable | Flat voltage plateau | Excellent rate performance |
| 1 mA cm⁻² (50 μm Li) | 1 mAh cm⁻² | 150 cycles | Stable | Thin electrode compatibility |
| 1 mA cm⁻² | 1 mAh cm⁻² | Stable at 60°C | Low overpotential | High temperature stability |

#### Li-S Battery (Practical Conditions)

| Test Conditions | Initial Capacity | Cycle Life | Capacity Retention Rate | Remarks |
|---------|---------|---------|-----------|------|
| 0.1C, ~10 mg cm⁻² S, E/S=4.5 mL g⁻¹ | High areal capacity | 150 cycles | >80% | High sulfur loading |
| N/P~1.5, 6 g Ah⁻¹ electrolyte | 1141.5 mAh g⁻¹ | Extended | Superior | Low N/P ratio |

#### Li-LFP Battery (Practical Conditions)

| Test Conditions | Initial Capacity | Cycle Life | Capacity Retention Rate | Remarks |
|---------|---------|---------|-----------|------|
| ~18 mg cm⁻² LFP, N/P~2, 6 g Ah⁻¹ | Higher capacity | 300 cycles | 99.5% CE | Practical loading |

### Special Performance

- **Wide-Temperature Performance**: Stable operation at 60°C with reduced charge transfer resistance and maintained dendrite-free morphology
- **Cumulative Capacity**: Achieved 4.25 Ah cm⁻² cumulative capacity over 8500 hours
- **Practical Relevance**: Demonstrated superior performance under lean electrolyte (6 g Ah⁻¹), low N/P ratio (~1.5), and high loading conditions

## Mechanism Analysis and Characterization

The study employed comprehensive characterization techniques to elucidate the multifunctional SEI mechanism:

1. **Synchrotron 2D GIXD**: Revealed structural evolution from textured microsized Li grains to isotropic nanocrystals, eliminating preferred orientation and texture formation during cycling.

2. **XPS and TOF-SIMS**: Confirmed organic-inorganic hybrid SEI structure with CA-Li polymer layer containing RCOOLi, LiTFSI on surface, transitioning to LixNOy, LiF, Li₂O in deeper layers, with significantly reduced electrolyte decomposition.

3. **DFT Calculations**: Demonstrated strong binding energy between CA-Li and Li atoms, with steric repulsion effects constraining Li nucleation into spherical morphology, suitable for Li adsorption/desorption.

4. **SEM/AFM**: Showed uniform nanosized spherical Li deposition (vs mossy dendrites in control), smooth surface morphology, and threefold higher Young's modulus (6.61 GPa) sufficient to suppress dendrite growth.

5. **Electrochemical Analysis**: CV and EIS revealed reduced overpotential (61 vs 105 mV), suppressed electrolyte decomposition, and stable charge transfer resistance across cycling.

## Conclusions and Significance

This work presents a groundbreaking bioinspired strategy for constructing multifunctional SEI through in-situ anionic polymerization of caffeic acid additives. The resulting hybrid SEI simultaneously addresses multiple critical challenges in lithium metal batteries: dendrite suppression, electrolyte consumption reduction, and interface stability under practical conditions. The unique spherical Li nanosphere formation with non-preferred orientation represents a fundamental advancement in controlling Li deposition morphology. The demonstrated ultra-long cycling stability (8500 h), high cumulative capacity (4.25 Ah cm⁻²), and excellent performance under practical conditions (low N/P ratio, lean electrolyte, high temperature) provide a viable pathway for commercial lithium metal battery implementation. This facile and scalable additive approach offers universal applicability for high-energy-density battery systems and establishes new design principles for SEI engineering in advanced energy storage devices.

File: 02.LLM输出结果/Kimi-k2/知识总结/Fluorine-free gel polymer electrolyte for lithium oxide-rich solid electrolyte interphase and stable Li metal batteries.md
# Fluorine-free gel polymer electrolyte for lithium oxide-rich solid electrolyte interphase and stable Li metal batteries

## Basic Information

| Item | Content |
|------|------|
| **Journal** | Nature Communications |
| **Year/Volume-Issue** | 2025, Volume 16, Article number 9308 |
| **DOI** | https://doi.org/10.1038/s41467-025-64345-7 |
| **First Author** | Weijian Xu |
| **Corresponding Author** | Lei Tian |
| **Affiliation** | Shenzhen University, Tsinghua University |

## Research Background and Motivation

This research addresses the challenge of forming stable solid-electrolyte interphases (SEI) in Li-metal batteries. While fluorinated reagents improve cycling performance through LiF-rich SEI formation, they pose environmental and cost concerns. The study proposes a fluorine-free quasi-solid polymer electrolyte that generates an O/N-containing hybrid SEI, offering improved interfacial stability and Li+ transport kinetics without the environmental drawbacks of fluorinated systems.

## Research Methods and Innovation Points

### Composition of Gel Electrolyte

| Component | Specific Material | Content/Ratio |
|---------|---------|----------|
| **Polymer Matrix/Monomer** | Vinylene carbonate (VC) + N,N'-methylenebisacrylamide (MBA) | VC:MBA = 100:2 molar ratio |
| **Lithium Salt** | Li bis(oxalate)borate (LiBOB) | 1 mol L⁻¹ |
| **Solvent** | Propylene carbonate (PC) + 1,2-dimethoxyethane (DME) | PC:DME = 1:3 volume ratio |
| **Additive** | Li nitrate (LiNO₃) | 0.2 mol L⁻¹ |
| **Initiator/Crosslinking Agent** | Azodiisobutyronitrile (AIBN) | 0.5 wt% |
| **Polymerization Conditions** | 70°C, 6h, argon atmosphere |

### Polymerization Method

- **Polymerization Type**: In-situ radical copolymerization
- **Polymerization Conditions**: 70°C for 6 hours under argon atmosphere

### Key Innovation Points

1. **Fluorine-free SEI design**: Constructs Li₂O-rich inorganic SEI without fluorinated components
2. **Preferential crystal plane growth**: Directs Li deposition along (200) crystallographic plane rather than (110)
3. **Anion-dominated solvation structure**: BOB⁻ dominates solvation shell, promoting anion-derived SEI formation

## Main Results

### Physicochemical Properties of Electrolyte

| Performance Indicator | Test Conditions | Value | Unit |
|---------|---------|------|------|
| **Ionic Conductivity** | 25°C | 1.4×10⁻³ | S cm⁻¹ |
| **Li⁺ Transference Number** | 25°C | 0.77 | - |
| **Electrochemical Window** | 25°C | 4.74 | V |
| **Glass Transition Temperature** | - | -34 | °C |
| **Thermal Stability** | 10% weight loss | 167 | °C |

### Battery Performance Data

#### NCM811||Li Metal Battery

| Test Conditions | Initial Capacity | Cycle Life | Capacity Retention Rate | Remarks |
|---------|---------|---------|-----------|------|
| 3C rate, 4.3V cutoff | ~188 mAh g⁻¹ | 800 cycles | 84.7% | High-rate cycling |
| 0.5C, 4.5V cutoff | ~200 mAh g⁻¹ | 150 cycles | Stable | High-voltage operation |
| High loading (8 mg cm⁻²) | 149.5 mAh g⁻¹ | - | - | High mass loading |

#### Li||Li Symmetric Battery

| Current Density | Areal Capacity | Stable Cycling Time | Overpotential | Remarks |
|---------|---------|------------|--------|------|
| 1 mA cm⁻² | 1 mAh cm⁻² | 1500 h (750 cycles) | 0.26 V | Long-term stability |
| 3 mA cm⁻² | 1.5 mAh cm⁻² | 100 h | - | High current density |

### Special Performance

- **Wide-Temperature Performance**: Operates at -34°C with rapid segmental dynamics
- **Safety**: Demonstrates stable operation under bending, folding, and cutting conditions in pouch cells
- **High-rate capability**: Maintains 117.1 mAh g⁻¹ at 5C rate

## Mechanism Analysis and Characterization

The study employed multiple characterization techniques to reveal the mechanism:

- **XPS depth profiling**: Confirmed Li₂O content of 76% in SEI (vs 28% in PDE)
- **TEM analysis**: Visualized uniform SEI with Li₂O (111) and (200) lattice fringes
- **XRD monitoring**: Demonstrated preferential (200) crystal plane growth during Li deposition
- **DFT calculations**: Showed PVM-GPE has lower surface energy for (200) plane
- **SEM imaging**: Revealed dense, flat Li morphology without dendrites
- **TOF-SIMS**: Confirmed uniform O-containing SEI components

## Conclusions and Significance

This work demonstrates a sustainable fluorine-free SEI design that achieves comparable or superior performance to conventional fluorinated systems. The Li₂O-rich SEI formed by PVM-GPE enables stable Li-metal batteries with 84.7% capacity retention over 800 cycles at 3C. The preferential (200) crystal plane growth and anion-dominated solvation structure provide new insights for designing environmentally friendly, high-performance solid-state batteries. The technology shows practical potential with successful demonstration in 1Ah pouch cells maintaining stable operation under mechanical abuse conditions.

File: 02.LLM输出结果/Kimi-k2/知识总结/Interfacial self-healing polymer electrolytes for long-cycle solid-state lithium-sulfur batteries.md
# Interfacial self-healing polymer electrolytes for long-cycle solid-state lithium-sulfur batteries

## Basic Information

| Item | Content |
|------|------|
| **Journal** | Nature Communications |
| **Year/Volume-Issue** | 2024, Volume 15, Article number 351 |
| **DOI** | https://doi.org/10.1038/s41467-023-43467-w |
| **First Author** | Fei Pei |
| **Corresponding Author** | Henghui Xu, Zhen Li, Yunhui Huang |
| **Affiliation** | Huazhong University of Science and Technology |

## Research Background and Motivation

This research addresses critical challenges in solid-state lithium-sulfur batteries (SSLMBs), including limited ionic conductivity, large interfacial resistance, and unconstrained Li-dendrite growth. While solid-state polymer electrolytes (SPEs) offer better mechanical flexibility than inorganic electrolytes, they suffer from poor interfacial contact due to uneven electrode surfaces. Traditional laminated structures create high interfacial resistance and poor contact, while in-situ polymerization has limitations in monomer types and controllability. This work proposes a self-healing poly(ether-urethane)-based SPE to achieve integrated electrode/electrolyte structures with excellent interfacial contact.

## Research Methods and Innovation Points

### Composition of Gel Electrolyte

| Component | Specific Material | Content/Ratio |
|---------|---------|----------|
| **Polymer Matrix/Monomer** | Polytetrahydrofuran (PTMG, Mw=2000 g mol⁻¹) + Hexamethylene diisocyanate (HDI) + 2-hydroxyethyl disulfide (BHDS) | PTMG:HDI:BHDS = 1:2.4:1 molar ratio |
| **Lithium Salt** | Lithium bis(fluorosulfonyl)imide (LiFSI) | Polymer:LiFSI = 2:1 mass ratio |
| **Solvent** | Dichloromethane (CH₂Cl₂) + Dimethylacetamide (DMAc) | Sequential addition during synthesis |
| **Additive** | Dibutyltin dilaurate (DBTDL) | 5 μL as catalyst |
| **Initiator/Crosslinking Agent** | - | Self-polymerization via urethane formation |
| **Polymerization Conditions** | 40°C, N₂ atmosphere, total 12h reaction time |

### Polymerization Method

- **Polymerization Type**: Stepwise polycondensation (poly(ether-urethane) formation)
- **Polymerization Conditions**: 40°C in N₂-filled glove box, 1h initial reaction + 12h final reaction with DMAc additions every 2h (3 times)

### Key Innovation Points

1. **Interfacial self-healing capability**: Dynamic disulfide bonds and hydrogen bonds enable autonomous repair of solid/solid interfacial defects
2. **Dual-integrated strategy**: Pre-coating electrolyte on both electrodes creates integrated cathode@SPE and anode@SPE structures
3. **Real-time interface monitoring**: First application of ultrasound imaging to track solid-state battery interfacial contact evolution

## Main Results

### Physicochemical Properties of Electrolyte

| Performance Indicator | Test Conditions | Value | Unit |
|---------|---------|------|------|
| **Ionic Conductivity** | 30°C | 2.4×10⁻⁴ | S cm⁻¹ |
| **Ionic Conductivity** | 25-80°C range | Temperature-dependent | S cm⁻¹ |
| **Li⁺ Transference Number** | 30°C | 0.81 | - |
| **Electrochemical Window** | Room temperature | >5.0 | V |
| **Mechanical Properties** | Breaking strength: 88.3 MPa, Elongation: 2000% | - | - |
| **Activation Energy** | - | 0.30 | eV |

### Battery Performance Data

#### SPAN||Li Metal Battery

| Test Conditions | Initial Capacity | Cycle Life | Capacity Retention Rate | Remarks |
|---------|---------|---------|-----------|------|
| 0.3 C, 1.0-3.0 V | 602 mAh g⁻¹ | 700 cycles | 93% | Integrated structure |
| 0.1 C, high loading (6.8 mg cm⁻²) | 647 mAh g⁻¹ | 110 cycles | Stable | 4.4 mAh cm⁻² areal capacity |
| Pouch cell, 0.3 C | 611.8 mAh g⁻¹ | 250 cycles | 91.7% | 216 mAh total capacity |

#### Li||Li Symmetric Battery

| Current Density | Areal Capacity | Stable Cycling Time | Overpotential | Remarks |
|---------|---------|------------|--------|------|
| 0.2 mA cm⁻² | 0.2 mAh cm⁻² | 6000 h (3000 cycles) | Stable | Longest reported stability |
| 0.1-1.0 mA cm⁻² | 0.5-5.0 mAh cm⁻² | Rate testing | 49-262 mV | Lowest overpotentials |

#### S@CB||Li Metal Battery

| Test Conditions | Initial Capacity | Cycle Life | Capacity Retention Rate | Remarks |
|---------|---------|---------|-----------|------|
| 0.3 C, 2.0 mg cm⁻² S | 962 mAh g⁻¹ | 350 cycles | 84.4% | 812 mAh g⁻¹ final capacity |

### Special Performance

- **Wide-Temperature Performance**: Stable operation from 25-80°C with Arrhenius behavior
- **Self-healing capability**: Complete interface merging within 30 minutes at room temperature
- **Ultrasound imaging validation**: Real-time monitoring shows PPV increase from 0.58 to 0.65 V during cycling

## Mechanism Analysis and Characterization

The research employed multiple advanced characterization techniques:

- **Ultrasound imaging**: First real-time visualization of solid-state battery interfacial evolution, showing PPV changes from 0.05 V (laminated) to 0.65 V (integrated)
- **XPS depth profiling**: Revealed 94% LiF content in SEI (vs 28% in PEO systems), indicating superior interfacial stability
- **SEM/EDS**: Confirmed 3D interpenetrating Li⁺ channels between integrated electrode/electrolyte layers without delamination
- **Raman spectroscopy**: Showed 95.2% free FSI⁻ (vs 68.5% in PTMG-HDI), demonstrating superior salt dissociation
- **DFT calculations**: PTMG LUMO energy (1.35 eV) higher than PEO (0.64 eV), indicating better electrochemical stability
- **EIS analysis**: Dramatic reduction in interfacial contact resistance through dual-integrated strategy

## Conclusions and Significance

This work presents a breakthrough in solid-state battery technology through the development of self-healing poly(ether-urethane) electrolytes with dynamic disulfide bonds and hydrogen bonding networks. The dual-integrated strategy fundamentally solves the long-standing interfacial contact problems in SSLMBs by creating pre-welded electrode/electrolyte interfaces that can autonomously repair during cycling. The achieved 6000 h stable cycling in symmetric cells and 93% capacity retention over 700 cycles in Li-S batteries represent state-of-the-art performance. The innovative use of ultrasound imaging provides a powerful tool for real-time interface monitoring. This approach offers a universal strategy for constructing high-performance solid-state batteries with enhanced safety, longevity, and energy density, paving the way for practical applications in electric vehicles and grid storage systems.

File: 02.LLM输出结果/Kimi-k2/知识总结/Puzzle-like molecular assembly of nonflammable solid-state polymer electrolytes for safe and high-voltage lithium metal batteries.md
# Puzzle-like molecular assembly of non-flammable solid-state polymer electrolytes for safe and high-voltage lithium metal batteries

## Basic Information

| Item | Content |
|------|------|
| **Journal** | Nature Communications |
| **Year/Volume-Issue** | 2025, Volume 16, Article 8494 |
| **DOI** | https://doi.org/10.1038/s41467-025-63439-6 |
| **First Author** | Junjie Chen |
| **Corresponding Author** | Yiju Li, Tianshou Zhao |
| **Affiliation** | The Hong Kong University of Science and Technology, Hong Kong SAR, China |

## Research Background and Motivation

This research addresses critical challenges in solid-state polymer electrolytes (SPEs) for high-voltage lithium metal batteries, including low ionic conductivity at room temperature, low Li⁺ transference number (tLi⁺), poor high-voltage stability, instability with lithium metal anodes (LMAs), and high flammability. Current polycarbonate-based SPEs suffer from difficulties in lithium salt dissociation, low tLi⁺, and remain flammable despite mitigating liquid electrolyte leakage risks. The study aims to develop a multifunctional SPE that simultaneously achieves excellent lithium salt dissociation, high tLi⁺, stable LMA performance, high-voltage stability, and superior flame retardancy through a facile and scalable preparation strategy.

## Research Methods and Innovation Points

### Composition of Gel Electrolyte

| Component | Specific Material | Content/Ratio |
|---------|---------|----------|
| **Polymer Matrix/Monomer** | Vinyl ethylene carbonate (VEC), 2,2,3,3,4,4,4-heptafluorobutyl methacrylate (HFBMA), triallyl phosphate (TAP) | n(VEC):n(HFBMA):n(TAP)=1:0.1:0.15 |
| **Lithium Salt** | Lithium bis(trifluoromethanesulfonyl)imide (LiTFSI) | 20 wt% (optimized) |
| **Solvent** | None (solid-state system) | - |
| **Additive** | AIBN initiator | 1.0 wt% |
| **Initiator/Crosslinking Agent** | Thermal radical initiator (AIBN) | 1.0 wt% relative to monomers |
| **Polymerization Conditions** | 65°C for 2h (pre-polymerization) + 70°C for 6h (final polymerization) | In-situ free radical polymerization |

### Polymerization Method

- **Polymerization Type**: In-situ free radical polymerization
- **Polymerization Conditions**: 65°C for 2h pre-polymerization followed by 70°C for 6h final polymerization, initiated by AIBN thermal decomposition

### Key Innovation Points

1. **Puzzle-like Molecular Assembly Strategy**: Novel approach combining three functional molecular segments (VEC for Li⁺ conduction, HFBMA for high-voltage stability and SEI formation, TAP for flame retardancy and anion affinity) through facile in-situ polymerization.

2. **Dual-functionality Design**: Simultaneous enhancement of anion affinity (TAP segments) to restrict TFSI⁻ migration and promotion of lithium salt dissociation, resulting in ultra-high Li⁺ transference number (0.70) and improved ionic conductivity.

3. **Intrinsic Safety Integration**: Incorporation of phosphorus-rich TAP segments provides superior fire-retardant properties through H· and OH· radical trapping, achieving non-flammable SPE while maintaining excellent electrochemical performance.

## Main Results

### Physicochemical Properties of Electrolyte

| Performance Indicator | Test Conditions | Value | Unit |
|---------|---------|------|------|
| **Ionic Conductivity** | 25°C | 4.32×10⁻⁴ | S cm⁻¹ |
| **Ionic Conductivity** | -40°C | Not specified | S cm⁻¹ |
| **Li⁺ Transference Number** | 25°C | 0.70 | - |
| **Electrochemical Window** | 25°C | 5.15 | V |
| **Flame Retardancy** | Flame exposure | Non-flammable | - |
| **Mechanical Properties** | Flexible solid film | Smooth surface (50 nm roughness) | - |

### Battery Performance Data

#### NCM622||Li Metal Battery

| Test Conditions | Initial Capacity | Cycle Life | Capacity Retention Rate | Remarks |
|---------|---------|---------|-----------|------|
| 0.5C, 2.5-4.3V, 30°C | 150 mAh g⁻¹ | 300 cycles | 73.5% | vs 53.8% for PVEC |
| High loading: 15.8 mg cm⁻² | Stable operation | 100+ cycles | Maintained | Practical loading |
| Pouch cell: 2.6 Ah NCM811 | 349 Wh kg⁻¹ specific energy | Stable | Achieved | 28.2g pouch cell |

#### Li||Li Symmetric Battery

| Current Density | Areal Capacity | Stable Cycling Time | Overpotential | Remarks |
|---------|---------|------------|--------|------|
| 0.2 mA cm⁻² | 0.2 mAh cm⁻² | 2600+ h | Stable | No short circuit |
| 0.1-0.5 mA cm⁻² | 0.2 mAh cm⁻² | 600 h | 45-413 mV | Step-increase test |
| Critical current density | - | 1.3 mA cm⁻² | - | High current tolerance |

#### Li||LiFePO₄ Battery (High Temperature)

| Test Conditions | Initial Capacity | Cycle Life | Capacity Retention Rate | Remarks |
|---------|---------|---------|-----------|------|
| 100°C, 0.2C | Stable operation | 120 cycles | Maintained | vs 2 cycles for PVEC |
| Room temperature | Normal operation | Stable | - | Wide temperature range |

### Special Performance

- **Wide-Temperature Performance**: Stable operation from room temperature to 100°C, with 120 cycles maintained at 100°C vs failure of PVEC after 2 cycles
- **Safety**: Superior non-flammability (retains shape after flame exposure), passes nail penetration test without thermal runaway, 55.5°C higher triggering temperature (T₂) in ARC tests vs liquid electrolyte
- **High Specific Energy**: 2.6-Ah pouch cell achieves 349 Wh kg⁻¹ specific energy based on total pouch cell weight
- **Mechanical Robustness**: Withstands twisting, cutting, and penetration without leakage or combustion

## Mechanism Analysis and Characterization

The study employed comprehensive characterization techniques to elucidate the superior performance mechanisms:

1. **Molecular Dynamics Simulations**: Revealed weaker Li⁺-TFSI⁻ association (CN reduced from 0.41 to 0.21) and stronger TFSI⁻-polymer interaction (binding energy increased from -1.51 to -2.11 eV), explaining the high tLi⁺ (0.70). Lower LiTFSI dissociation energy (0.76 vs 2.97 eV) in IWSWN-SPE.

2. **Spectroscopic Analysis**: ⁷Li ssNMR showed increased Li⁺ mobility (upfield shift), Raman confirmed higher LiTFSI dissociation, and ¹⁹F/³¹P ssNMR verified incorporation of HFBMA and TAP segments.

3. **Electron Microscopy and XPS**: Cryo-TEM revealed dual-layer SEI with inorganic inner layer (LiF, Li₂CO₃, LiOH, LiPO₃, Li₂O) and amorphous outer layer. Uniform elemental distribution confirmed by EDS. SEI shows 15.3% LiF vs 9.2% for PVEC, lower organic C content.

4. **TOF-SIMS**: Demonstrated uniform distribution of inorganic species (LiF₂⁻, PO₂⁻/PO₃⁻) throughout SEI, with thinner organic outer layer compared to PVEC's organic-rich SEI.

5. **Thermal Analysis**: TGA showed reduced residual VEC content (23% vs 54% for PVEC), contributing to non-flammability. ARC tests confirmed superior thermal stability with higher T₁ (160.8°C vs 139.7°C) and T₂ (244.4°C vs 188.9°C).

## Conclusions and Significance

This work presents a revolutionary puzzle-like molecular assembly strategy for constructing multifunctional solid-state polymer electrolytes that simultaneously address the critical challenges of ionic conductivity, Li⁺ transference number, high-voltage stability, and safety in lithium metal batteries. The intelligent combination of VEC, HFBMA, and TAP segments through in-situ polymerization creates a synergistic effect where each component contributes specific functionalities while maintaining overall system compatibility. The achieved ultra-high tLi⁺ (0.70), excellent high-voltage stability (5.15 V), superior non-flammability, and practical performance under demanding conditions (high loading, lean electrolyte, extreme temperatures) represent a significant advancement in solid-state battery technology. The successful demonstration of 349 Wh kg⁻¹ specific energy in a 2.6-Ah pouch cell, combined with exceptional safety performance verified by comprehensive abuse tests, provides a clear pathway for practical implementation of high-energy-density solid-state lithium metal batteries. This work establishes new design principles for advanced polymer electrolytes and accelerates the commercialization of next-generation energy storage systems.
