Repository: ZedZhang777/LLM-

File: 02.LLM输出结果/豆包-1.8/数据提取/A scalable and long-cycle-life 600 Wh kg−1 solid-state lithium metal pouch cell.md
# A scalable and long-cycle-life 600 Wh kg−1 solid-state lithium metal pouch cell - Data Extraction
## Electrolyte Composition
| Component | Material | Content/Conditions |
|-----------|----------|--------------------|
| Polymer Matrix | PETEA-DAP-HFBMA crosslinked copolymer | Tri-block structure (1:1:1) |
| Monomer | Pentaerythritol tetraacrylate (PETEA), Diethyl allyl phosphate (DAP), 2,2,3,4,4,4-hexafluorobutyl methacrylate (HFBMA) | PETEA 1.5 wt%, DAP 1.5 wt%, HFBMA 1 wt% |
| Lithium Salt | Lithium hexafluorophosphate (LiPF₆) | 1.2 M |
| Lithium Salt Concentration | - | 1.2 M |
| Solvent | Fluoroethylene carbonate (FEC)/Methyl (2,2,2-trifluoroethyl) carbonate (FEMC)/Ethyl methyl carbonate (EMC)/Dimethyl carbonate (DMC) | v/v/v/v = 3:1.5:1.5:4 |
| Additives | Magnesium bis(trifluoromethanesulfonimide) (Mg(TFSI)₂), Lithium nitrate (LiNO₃), Hexamethyldisilazane (HMDS) | Mg(TFSI)₂ 0.02 M, LiNO₃ 65 mM, HMDS 0.1 wt% |
| Initiator | Benzoyl peroxide (BPO) | 0.2 wt% |
| Crosslinking Agent | Pentaerythritol tetraacrylate (PETEA) | 1.5 wt% (four-armed C=C double bonds for crosslinking) |
| Polymerization Method | In-situ free radical polymerization | - |
| Polymerization Conditions | Coin cell: 65 °C, 4 h (vacuum oven); Pouch cell: 60 °C, 1 h (oven) | - |

## Electrolyte Performance
| Performance Indicator | Value | Unit | Test Conditions | Remarks |
|-----------------------|-------|------|-----------------|---------|
| Ionic Conductivity | 1.82 × 10⁻³ | S cm⁻¹ | 25 °C | Converted from 1.82 mS cm⁻¹ |
| Ionic Conductivity (Low Temperature) | Not reported | - | - | - |
| Li⁺ Transference Number | 0.64 | - | 25 °C | Measured with Li foils |
| Electrochemical Window | ≥5.2 | V | Li||Ni92 floating test | Stable leakage current at 5.2 V |
| Flame Retardancy | Non-flammable | - | Continuous heating with ignitor for >5 s | No ignition observed |

## Battery Performance
### Battery 1: Li||Ni92 Coin Cell
| Test Conditions | Initial Capacity | Capacity Unit | Number of Cycles | Capacity Retention | Retention Rate Unit | Remarks |
|-----------------|------------------|---------------|------------------|--------------------|---------------------|---------|
| 2.8-4.3 V, 0.33 C charge/1 C discharge (1 C=220 mA g⁻¹), 25 °C | 201.6 | mAh g⁻¹ | 200 | 82.64 | % | Cathode areal capacity: 2.9 mAh cm⁻² |
| 2.8-4.3 V, 0.33 C charge/1 C discharge (1 C=220 mA g⁻¹), 25 °C | 201.6 | mAh g⁻¹ | 405 | 81.23 | % | Average Coulombic Efficiency: 99.94% (Cycle 5-400) |
| 2.8-4.3 V, 0.2 C charge/0.5 C discharge (1 C=220 mA g⁻¹), 25 °C | 5.47 | mAh cm⁻² | 100 | 88.84 | % | Cathode areal capacity: 5.5 mAh cm⁻²; Average Coulombic Efficiency: 99.93% (Cycle 5-100) |

### Battery 2: 11 Ah-Class BGPL@Li||Ni92 Solid-State Pouch Cell
| Test Conditions | Initial Capacity | Capacity Unit | Number of Cycles | Capacity Retention | Retention Rate Unit | Remarks |
|-----------------|------------------|---------------|------------------|--------------------|---------------------|---------|
| 2.8-4.4 V, 0.1 C charge/0.2 C discharge, 25 °C, E/C ratio=0.85 g Ah⁻¹ | 11.29 | Ah | 100 | 92.83 | % | Initial specific energy: 604.2 Wh kg⁻¹; Post-cycle specific energy: 560.9 Wh kg⁻¹ |
| 2.8-4.4 V, 0.2 C charge/0.5 C discharge, 25 °C, E/C ratio=0.85 g Ah⁻¹ | 11.29 | Ah | 100 | 85.71 | % | Cathode: 16 pieces, Anode: 17 pieces; Cell size: 7 cm×10 cm×5.4 mm |

File: 02.LLM输出结果/豆包-1.8/数据提取/A self-healing plastic ceramic electrolyte by an aprotic dynamic polymer network for lithium metal batteries.md
# A self-healing plastic ceramic electrolyte by an aprotic dynamic polymer network for lithium metal batteries - Data Extraction
## Electrolyte Composition
| Component | Material | Content/Conditions |
|-----------|----------|--------------------|
| Polymer Matrix | Self-healing solid polymer electrolyte (SH-SPE) | 30 wt% (in PCE) |
| Monomer | Ethyl acrylate (EA), (Trifluoromethane) sulfonimide lithium methacrylate (MTFSI) | EA: 0.35 g, MTFSI: 0.35 g (per SH-SPE batch) |
| Lithium Salt | Lithium bis(trifluoromethanesulfonyl) imide (LiTFSI) | 0.6 g (per SH-SPE batch) |
| Lithium Salt Concentration | - | Not reported |
| Solvent | - | 无（溶剂-free体系） |
| Additives | 4-fluoro-1,3-dioxolan-2-one (FEC), Succinonitrile (SN) | FEC: 5 wt%, SN: 1 g (per SH-SPE batch) |
| Initiator | Phenylbis(2,4,6-trimethylbenzoyl) phosphineoxide (PPO) | 0.1 wt% (per SH-SPE batch) |
| Crosslinking Agent | - | 无（动态非共价交联：-CH₃⋯CF₃相互作用） |
| Polymerization Method | UV-polymerization (SH-SPE); Cold-milling (PCE preparation) | SH-SPE: UV聚合；PCE: 冷碾混合+SH-SPE原位UV聚合 |
| Polymerization Conditions | - | SH-SPE: 365 nm UV照射10 min，22°C；PCE: 22°C冷碾后室温储存过夜 |

## Electrolyte Performance
| Performance Indicator | Value | Unit | Test Conditions | Remarks |
|-----------------------|-------|------|-----------------|---------|
| Ionic Conductivity | 7.5×10⁻⁴; 1.01×10⁻³ | S cm⁻¹ | 30°C (PCE); 30°C (H-SSE) | PCE 100°C时为5.09×10⁻³ S cm⁻¹ |
| Ionic Conductivity (Low Temperature) | - | - | - | Not reported |
| Li⁺ Transference Number | 0.74 | - | Room temperature | - |
| Electrochemical Window | 4.6 | V vs. Li⁺/Li | - | H-SSE体系，稳定范围0–4.6 V |
| Flame Retardancy | 非易燃 | - | - | 含不燃性SN增塑剂，体系无易燃溶剂 |

## Battery Performance
### Battery 1: Li⁰-Li⁰ Symmetric Battery
| Test Conditions | Initial Capacity | Capacity Unit | Number of Cycles/Cycling Time | Capacity Retention | Retention Rate Unit | Remarks |
|-----------------|------------------|---------------|------------------|--------------------|---------------------|---------|
| 1 mA/cm², 22°C, <0.1 MPa | - | - | 2000 h | - | - | 无枝晶生长，稳定循环 |
| 0.2 mA/cm², 22°C, <0.1 MPa | - | - | 4300 h | - | - | 过电位稳定，无软短路 |
| 1 mA/cm², 22°C, <0.1 MPa (H-SSE) | - | - | 2900 h | - | - | 累计面容量2900 mAh/cm² |

### Battery 2: Li⁰|H-SSE|High-Ni Zero-Co Zero-Strain Cathode
| Test Conditions | Initial Capacity | Capacity Unit | Number of Cycles | Capacity Retention | Retention Rate Unit | Remarks |
|-----------------|------------------|---------------|------------------|--------------------|---------------------|---------|
| 1C (0.55 mA/cm²), 50°C, 2.8–4.2 V, <0.1 MPa | 144 | mAh g⁻¹ | 1650 | 80 | % | 无短路现象 |
| 1C (0.55 mA/cm²), 50°C, 2.8–4.2 V, <0.1 MPa | 144 | mAh g⁻¹ | 2860 | 70 | % | 库仑效率99.94% |
| 1C (0.55 mA/cm²), 50°C, 2.8–4.2 V ( pouch cell) | 141.8 | mAh g⁻¹ | 400 | 79 | % | 无外部压力，柔性封装 |

### Battery 3: Li⁰|H-SSE|NMC811 Cathode
| Test Conditions | Initial Capacity | Capacity Unit | Number of Cycles | Capacity Retention | Retention Rate Unit | Remarks |
|-----------------|------------------|---------------|------------------|--------------------|---------------------|---------|
| C/6 (0.24 mA/cm²), 22°C, 2.8–4.2 V, <0.1 MPa | 129.9 | mAh g⁻¹ | 640 | 80 | % | 阴极载量7.4 mg/cm² |
| C/6 (0.24 mA/cm²), 22°C, 2.8–4.2 V, <0.1 MPa | 129.9 | mAh g⁻¹ | 1000 | 71 | % | 无阴极电解质添加 |

### Battery 4: Li⁰|PCE|LFP Cathode
| Test Conditions | Initial Capacity | Capacity Unit | Number of Cycles | Capacity Retention | Retention Rate Unit | Remarks |
|-----------------|------------------|---------------|------------------|--------------------|---------------------|---------|
| C/2 (0.19 mA/cm²), 22°C, 2.8–3.8 V, <0.1 MPa | - | - | 1300 | 92 | % | 每循环容量衰减0.006% |

File: 02.LLM输出结果/豆包-1.8/数据提取/Interfacial self-healing polymer electrolytes for long-cycle solid-state lithium-sulfur batteries.md
# Interfacial self-healing polymer electrolytes for long-cycle solid-state lithium-sulfur batteries - Data Extraction
## Electrolyte Composition
| Component | Material | Content/Conditions |
|-----------|----------|--------------------|
| Polymer Matrix | PTMG-HDI-BHDS (Poly(ether-urethane)) | - |
| Monomer | PTMG (Polytetrahydrofuran), HDI (Hexamethylene diisocyanate), BHDS (2-Hydroxyethyl disulfide) | PTMG:HDI:BHDS molar ratio = 1:2.4:1 |
| Lithium Salt | LiFSI (Lithium bis(fluorosulfonyl)imide) | Polymer:LiFSI mass ratio = 2:1 |
| Lithium Salt Concentration | - | Mass ratio 2:1 (Polymer:LiFSI) |
| Solvent | CH₂Cl₂ (Dichloromethane), DMAc (Dimethylacetamide); Acetonitrile (for PEO/LiFSI) | Used for dissolving monomers and salts |
| Additives | - | Not reported |
| Initiator | DBTDL (Dibutyltin dilaurate) | Catalyst for polymerization, 5 μL per reaction system |
| Crosslinking Agent | - | Not reported |
| Polymerization Method | Condensation polymerization, Stepwise polymerization | - |
| Polymerization Conditions | 40 °C, N₂-filled glove box; PTMG-HDI: stirred for 3 h + DMAc addition (3 times, 5 mL each) + stirred for 12 h; PTMG-HDI-BHDS: stirred for 1 h (after adding BHDS) + DMAc addition (3 times, 5 mL each) + stirred for 12 h | - |

## Electrolyte Performance
| Performance Indicator | Value | Unit | Test Conditions | Remarks |
|-----------------------|-------|------|-----------------|---------|
| Ionic Conductivity | 2.4 × 10⁻⁴ | S cm⁻¹ | 30 °C | Higher than PTMG-HDI/LiFSI and PEO/LiFSI |
| Ionic Conductivity (Low Temperature) | Not reported | - | - | - |
| Li⁺ Transference Number | 0.81 | - | Room temperature | Measured via chronoamperometry (50 mV DC polarization) |
| Electrochemical Window | >5.0 | V | Room temperature, scan rate 10 mV s⁻¹ | Wider than PEO (3.8 V) and PTMG-HDI (4.1 V) |
| Flame Retardancy | Not reported | - | - | - |

## Battery Performance
### Battery 1: SPAN||Li (Sulfurized Polyacrylonitrile || Lithium)
| Test Conditions | Initial Capacity | Capacity Unit | Number of Cycles | Capacity Retention | Retention Rate Unit | Remarks |
|-----------------|------------------|---------------|------------------|--------------------|---------------------|---------|
| 0.3 C, 1.0-3.0 V, activated at 0.05 C | 602 | mAh g⁻¹ (based on SPAN) | 400 | 99.7 | % | Integrated structure; laminated structure: 60.7% retention |
| 0.3 C, 1.0-3.0 V, activated at 0.05 C | 602 | mAh g⁻¹ (based on SPAN) | 700 | 93.0 | % | Coulombic efficiency >99% |
| 0.1 C, 1.0-3.0 V | 641 | mAh g⁻¹ (based on SPAN) | 200 | - | - | Capacity recovered after rate cycling |
| 1.0 C, 1.0-3.0 V | 557 | mAh g⁻¹ (based on SPAN) | - | - | - | Rate performance test |
| 0.1 C, 1.0-3.0 V (high loading cathode) | 647 | mAh g⁻¹ (based on SPAN) | 110 | - | - | Cathode loading: 6.8 mg cm⁻²; areal capacity 4.4 mAh cm⁻² |
| 0.3 C, 1.0-3.0 V (pouch cell) | 611.8 | mAh g⁻¹ (based on SPAN) | 250 | 91.7 | % | Pouch cell powered LED lamp at room temperature |

### Battery 2: S@CB||Li (Sulfur/Carbon Black || Lithium)
| Test Conditions | Initial Capacity | Capacity Unit | Number of Cycles | Capacity Retention | Retention Rate Unit | Remarks |
|-----------------|------------------|---------------|------------------|--------------------|---------------------|---------|
| 0.3 C, 1.0-3.0 V, activated at 0.05 C | 962 | mAh g⁻¹ (based on S) | 350 | 84.4 | % | Integrated structure; areal capacity ~1.6 mAh cm⁻² |
| 0.3 C, 1.0-3.0 V, activated at 0.05 C | 686 | mAh g⁻¹ (based on S) | 350 | 71.3 | % | Laminated PTMG-HDI-BHDS structure |
| 0.3 C, 1.0-3.0 V, activated at 0.05 C | 483 | mAh g⁻¹ (based on S) | 350 | 57.4 | % | Integrated PTMG-HDI structure |
| 0.3 C, 1.0-3.0 V, activated at 0.05 C | 282 | mAh g⁻¹ (based on S) | 350 | 43.0 | % | Laminated PEO/LiFSI structure |

File: 02.LLM输出结果/豆包-1.8/数据提取/Puzzle-like molecular assembly of nonflammable solid-state polymer electrolytes for safe and high-voltage lithium metal batteries.md
# Puzzle-like molecular assembly of nonflammable solid-state polymer electrolytes for safe and high-voltage lithium metal batteries - Data Extraction
## Electrolyte Composition
| Component | Material | Content/Conditions |
|-----------|----------|--------------------|
| Polymer Matrix | IWSWN-SPE (copolymer of VEC, HFBMA, TAP) | |
| Monomer | Vinyl Ethylene Carbonate (VEC), 2,2,3,3,4,4,4-Heptafluorobutyl Methacrylate (HFBMA), Triallyl Phosphate (TAP) | Molar ratio: n(VEC):n(HFBMA):n(TAP) = 1:0.1:0.15 |
| Lithium Salt | Lithium bis(trifluoromethanesulfonyl)imide (LiTFSI) | 20 wt% (relative to total mass of monomers) |
| Lithium Salt Concentration | LiTFSI | 20 wt% |
| Solvent | Not reported | Not reported |
| Additives | Not reported | Not reported |
| Initiator | Azobisisobutyronitrile (AIBN) | 1.0 wt% (relative to sum of VEC, HFBMA, TAP) |
| Crosslinking Agent | Not reported | Not reported |
| Polymerization Method | In situ free radical polymerization | |
| Polymerization Conditions | Pre-polymerization: 65 °C, 2 h; Subsequent polymerization: 70 °C, 6 h | Using Al₂O₃-coated PE separator as scaffold |

## Electrolyte Performance
| Performance Indicator | Value | Unit | Test Conditions | Remarks |
|-----------------------|-------|------|-----------------|---------|
| Ionic Conductivity | 4.32 × 10⁻⁴ | S cm⁻¹ | 25 °C | Equivalent to 0.432 mS cm⁻¹ |
| Ionic Conductivity (Low Temperature) | Not reported | | | |
| Li⁺ Transference Number | 0.70 | | 25 °C | Measured via chronoamperometry + EIS |
| Electrochemical Window | 5.15 | V | 25 °C, scan rate 1 mV s⁻¹ | LSV test result |
| Flame Retardancy | Non-flammable | | Direct flame exposure | No ignition or sustained combustion |

## Battery Performance
### Battery 1: Li||LiNi₀.₆Co₀.₂Mn₀.₂O₂ (NCM622)
| Test Conditions | Initial Capacity | Capacity Unit | Number of Cycles | Capacity Retention | Retention Rate Unit | Remarks |
|-----------------|------------------|---------------|------------------|--------------------|---------------------|---------|
| 0.1 C (180 mA g⁻¹), 2.5-4.3 V, 30 °C | 173.9 | mAh g⁻¹ | - | - | - | Rate performance test |
| 0.5 C (90 mA g⁻¹), 2.5-4.3 V, 30 °C | 150.0 | mAh g⁻¹ | 300 | 73.5 | % | Maximum initial discharge capacity in cycling test |
| 0.2 C (36 mA g⁻¹), 4.3 V, 30 °C | - | - | >100 | Stable | - | Cathode mass loading 15.8 mg cm⁻² |

### Battery 2: Li||LiFePO₄ (LFP)
| Test Conditions | Initial Capacity | Capacity Unit | Number of Cycles | Capacity Retention | Retention Rate Unit | Remarks |
|-----------------|------------------|---------------|------------------|--------------------|---------------------|---------|
| 1 C (160 mA g⁻¹), 100 °C | - | - | 120 | Stable | - | No capacity decay reported |

### Battery 3: Li||LiNi₀.₈Co₀.₁Mn₀.₁O₂ (NCM811) Pouch Cell
| Test Conditions | Initial Capacity | Capacity Unit | Number of Cycles | Capacity Retention | Retention Rate Unit | Remarks |
|-----------------|------------------|---------------|------------------|--------------------|---------------------|---------|
| 30 °C, 4.3 V | - | - | - | - | - | 2.6 Ah capacity, specific energy 349 Wh kg⁻¹ (based on 28.2 g pouch cell) |

File: 02.LLM输出结果/豆包-1.8/数据提取/Supremely elastic gel polymer electrolyte enables a reliable electrode structure for silicon-based anodes.md
# Supremely elastic gel polymer electrolyte enables a reliable electrode structure for silicon-based anodes - Data Extraction
## Electrolyte Composition
| Component | Material | Content/Conditions |
|-----------|----------|--------------------|
| Polymer Matrix | poly(poly(tetramethylene ether) glycol-co-4,4’-methylene diphenyl diisocyanate)-ethylene diamine (PTMG-MDI-EDA) | Copolymer with soft (PTMG) and hard (MDI-EDA) domains (ratio 2:1 for optimal performance) |
| Monomer | PTMG (poly(tetramethylene ether) glycol), MDI (4,4’-methylene diphenyl diisocyanate), EDA (ethylene diamine) | PTMG (Mw=2900), MDI:PTMG:EDA = 2.0 mmol:1.0 mmol:1.0 mmol |
| Lithium Salt | LiPF₆ | 1 M |
| Lithium Salt Concentration | - | 1 M |
| Solvent | EC/DEC (Ethylene Carbonate/Diethyl Carbonate) | 1:1 (v/v) |
| Additives | FEC (Fluoroethylene Carbonate) | 10 wt.% |
| Initiator | - | Not reported |
| Crosslinking Agent | - | Not reported |
| Polymerization Method | Step-growth polymerization | MDI-PTMG prepolymerization followed by chain extension with EDA |
| Polymerization Conditions | - | 80°C for 4 h (prepolymerization), 70°C for 4 h (chain extension), under inert argon atmosphere |

## Electrolyte Performance
| Performance Indicator | Value | Unit | Test Conditions | Remarks |
|-----------------------|-------|------|-----------------|---------|
| Ionic Conductivity | 2.4 × 10⁻⁴ | S cm⁻¹ | 25 °C | Comparable to liquid electrolyte |
| Ionic Conductivity (Low Temperature) | - | - | - | Not reported |
| Li⁺ Transference Number | - | - | - | Not reported |
| Electrochemical Window | 4.5 | V | Versus Li⁺/Li | Stable up to 4.5 V (cyclic voltammetry test) |
| Flame Retardancy | - | - | - | Not reported |

## Battery Performance
### Battery 1: Li||SiO Half-Cell
| Test Conditions | Initial Capacity | Capacity Unit | Number of Cycles | Capacity Retention | Retention Rate Unit | Remarks |
|-----------------|------------------|---------------|------------------|--------------------|---------------------|---------|
| 0.3 mA cm⁻² (1st cycle), 1.0 mA cm⁻² (subsequent cycles); Voltage: 0.01-1.5 V; SiO mass loading: 3.7 mg cm⁻²; Copolymer amount: 0.4 mg cm⁻² | 1068 | mAh g⁻¹ | 250 | 100.0 | % | Capacity remained stable after 250 cycles; Fresh Li counter electrode replaced after 150 cycles |
| - | - | - | 150 | 100.0 | % | Initial stable cycling before counter electrode replacement |

### Battery 2: SiO||NCM523 (LiNi₀.₅Co₀.₂Mn₀.₃O₂) Full-Cell
| Test Conditions | Initial Capacity | Capacity Unit | Number of Cycles | Capacity Retention | Retention Rate Unit | Remarks |
|-----------------|------------------|---------------|------------------|--------------------|---------------------|---------|
| Pre-cycled 1 cycle (0.3 mA cm⁻²); First 3 cycles: 0.3 mA cm⁻², subsequent cycles: 1.0 mA cm⁻²; Voltage: 2.8-4.2 V; N/P ratio: 1.18; SiO mass loading: 4.7 mg cm⁻²; Copolymer amount: 0.7 mg cm⁻²; NCM mass loading: 20 mg cm⁻² | 3.0 | mAh cm⁻² | 350 | 70.0 | % | Reversible commercial-level capacity; Average Coulombic efficiency: 99.9% |
| - | 3.5 | mAh cm⁻² | - | - | - | Initial charge capacity (discharge capacity = 3.0 mAh cm⁻²) |
